Repository: stevenlu101/Pt_Optimize

# Pt_Optimize

铂金直接加热系统（供料管 + 法兰）的用量优化。WinForms / net8.0-windows。

**目标函数：在满足全部约束的前提下，使铂金总质量最小。**

```bash
dotnet run --project Pt_Optimize
```

| CLI | 作用 |
|---|---|
| `--cli [case.json]` | 一维管段求解摘要 |
| `--cli --couple` | 一维管段 ↔ 二维法兰 耦合（Pt_Heater.3dm 真实几何） |
| `--cli --save` | **省铂曲线**：热工况 → 功率 → 电流 → 可减薄量 → 铂重 |
| `--cli --curve <dir>` | 省铂曲线细扫描 + 出图 `saving_curve.png` |
| `--cli --insul` | 法兰保温分界位置扫描 |
| `--cli --thick` | 孔周局部加厚扫描（治 J 越界） |
| `--cli --plate` | 二维法兰电流场 + 温度场（独立） |
| `--cli --plots <dir>` | 导出连接区场图 PNG |

验证：`dotnet test`（15 项）

---

## 结论：省 34 %，约 1006 g 铂

| | 现状 | 推荐 |
|---|---|---|
| 法兰冷却 | 压缩空气吹风 | **停吹风**，全包高纯氧化铝纤维 |
| 保温分界 | X = −80（覆盖 53 %） | **X = −200（全包）** |
| 铜排夹 | 自由辐射 | **水冷 80 °C** |
| 孔周 | 均厚 2.0 mm | **r ≤ 40 mm 加厚至 3.0 mm** |
| 管壁 | 1.000 mm | **0.561 mm** |
| 法兰厚 | 2.00 mm | **1.37 mm** |
| **总铂** | **2966 g** | **1960 g（−33.9 %）** |
| 析晶裕度 | −122 K ✗ | **+57 K ✓**（要求 ≥ +40） |
| J 管 / 法兰 | 7.63 / — | 10.00 / 10.00（卡在许用值） |

### 链条

```
停吹风 + 全包保温 ──→ 法兰抽热 267 → 145 W/片 ──→ 析晶裕度 −122 → +49 K
        + 水冷夹 ──→ 抽热 145 → 59 W/片        ──→ 裕度 +49 → +168 K
                                                    ↓ 富余兑换成减薄
        管壁 1.00 → 0.561 mm ──→ 电流 1199 → 892 A ──→ 法兰 J 下降
                                                    ──→ 法兰 1.82 → 1.37 mm
                                                    ──→ 总铂 −34 %
```

管子和法兰**一起瘦是复利**：管壁减薄抬高段电阻，同功率下电流下降，法兰的 J 随之下降，法兰也能减薄。

停在 0.561 mm 的原因**不是析晶**（还剩 +57 K），而是**管子的 J 打到 10.00 A/mm² 许用上限**——约束换人了。

### 吹风为什么贵

由质量方程 $m = d_{Pt}P/(\rho_e J^2)$，**吹掉的每一瓦都要由铂金发出来，直接折算成克数**。现状法兰抽热 267 W/片，水冷方案只有 103 W/片且是有用功。吹风是在用铂金买安全。

### 落地前需确认

1. **0.561 mm 管壁能否加工装配**（Ø50×300，属行业薄壁端 0.5–1.0）。若实际下限 0.8 mm，则省 16.7 %（496 g）。
2. **水冷夹结构与铂-铜接触热阻**——模型把舌片末端整条边设为 80 °C 定温。
3. **停吹风的过渡监测**。

---

## 几何来源

`Pt_Heater.3dm`（rhino3dm 提取，图层 `铂金管` / `法兰`）：

```
铂金管  Ø52/Ø50 → 壁厚 1.0 mm，长 300 mm，导电截面 160.2 mm²，1031 g
法兰    厚 2.0 mm，圆盘 Ø120，管孔 Ø52，舌片伸出 200 mm、末端宽 80 mm
        切点 x = −6.06 / 半宽 59.69（与 .3dm PathStart 独立吻合）
        平面净面积 23 591.6 mm²，单片 1012 g
保温    管：全段（氧化铝纤维 10 mm + 致密氧化铝套管 5 mm，先裹布后套管）
        法兰：X ≥ 分界 包覆纤维；其余裸露
电源    单相交流，可控矽相控；舌片末端整条边压接铜排
```

舌片末端截面 **160.0 mm²** ≈ 管截面 **160.2 mm²** —— 刻意配的。

---

## 物理模型

见 `docs/Pt_理论模型.md`，生成 Word：

```bash
pandoc docs/Pt_理论模型.md -o docs/Pt_理论模型_v2.0.docx --toc --toc-depth=3
```

```
q_v = ρe(T)·J²                    体积生热（由 J = σE 推出）
m   = d_Pt·P / (ρe·J²)            质量方程 —— J 钳死时铂量 ∝ 功率
J   ∝ t^(−1/2)                    壁厚与电流密度
ℓ   = √(k·A/β)                    热衰减长度
|ΔT_dip| = D / √(k·A·β)           法兰抽热造成的管根冷点 —— A ∝ t，
                                   减薄省铂却加深冷点（本问题的核心冲突）
S   = β·A / (I²·dρe/dT) > 1       恒流热稳定判据（β 用切线斜率）
```

---

## 求解器

| 模块 | 方程 | 验证 |
|---|---|---|
| `Bvp1D` | `d/ds(K dT/ds) + S(s,T) = 0` 通用一维内核，管段（s=x）与法兰径向（s=r）共用 | MMS 观测阶 1.99–2.00；解析肋片解 <1e-3；能量闭合 <1e-9 |
| `SegmentSolver` | 管段金属 + 玻璃耦合，外层解电流与壁厚 | 中点打靶 <0.5 K；J ≤ J_allow；质量方程自洽 1e-16 |
| `PlateCurrent2D` | `∇·(σ(T)·t·∇V)=0`，掩膜网格五点格式，变厚度 + σ(T) | 电流守恒 1.3e-3；网格收敛 0.8 % |
| `PlateThermal2D` | `∇·(k t ∇T) + q_v t − 2q″(T) = 0`，分段 q″，可选水冷端 | 逐格残差 Σ\|R\| ≈ 0；能量闭合 1.9e-7 |
| `CoupledSolver` | 外层不动点：管段 ↔ 二维法兰 ↔ σ(T) 电流场 ↔ 法兰厚度定尺 | \|ΔD\| < 2 W，2–3 次收敛 |

依赖：MathNet.Numerics（三次样条解析导数、Brent）、ScottPlot 5、xUnit。

**ScottPlot 离线安装**：SkiaSharp 原生包较大，网络差时用 `dotnet restore --disable-parallel` 串行还原。
不要用 `dotnet add package`——它失败时会回滚 PackageReference，看起来什么都没发生。

**求根策略**：管段电流用**二分**而非 Brent——残差每次要解一遍非线性 BVP，带迭代噪声，
Brent 的逆二次插值会放大噪声跳到错误分支。搜索上界钉在热稳定极限
`I_stab = √(β·A/(dρe/dT))` 之内，越界则抛错而非返回夹断值。

---

## ⚠ 已作废

**一维环形法兰模型**（`FlangeRadial`、`FlangeOptimizer`、`--opt`）按环形圆盘建模，
与实际的「圆盘 + 平面梯形舌片」几何不符。以下结论无效：

- Φ = 0.037（真值 0.72–0.82）
- 「法兰 849 g → 12 g」优化建议
- `r_o,max = √(C/t_min)` 可制造性判据与联合扫描表
- 理论模型 §8.9「管壁减薄补偿」（管壁不可能渐变）

**`--flare`（舌片延长/加宽）** 也已作废：加宽虽能把铜排接点从 1235 降到 338 °C，
但析晶裕度掉到 −26 K 且铂重涨到 4341 g。水冷夹方案比它省 2.4 kg。

`--cli` 主输出的「法兰 Φ」「析晶裕度」两行走旧模型，**以 `--couple` / `--save` 为准**。

## 待做

- 文档补章：二维电流场 / 二维温度场 / 耦合迭代的推导与验证；删除 §8.9
- 耦合结果接进 WinForms 界面（现只在 CLI）
- 法兰孔周 J 的贴体网格加密（现值是下界，+3.5 % 网格敏感）
- 强制对流用的是平板关联式，射流冲击的实际 h 更高——需按实际喷嘴标定

File: deliverable/旁证_2026-09-18/JM1960_vs_工作簿_逐格对拍.csv
# 左 = 鉑金热膨胀计算.xlsx 工作表「鉑金热膨胀计算」存储值；右 = JM 1960 p.139 表
curve_workbook,cell,T_degC,workbook_LtOverLo,JM_LtOverLo,delta_LtOverLo,workbook_eps_1e-3,JM_eps_1e-3,delta_eps_pct
Pt,C4,0,1.000000,1.00000,+0.000000,0.0000,0.0000,
Pt,C5,100,1.000900,1.00090,+0.000000,0.9000,0.9000,+0.000
Pt,C6,200,1.001800,1.00183,-0.000030,1.8000,1.8300,-1.639
Pt,C7,300,1.002800,1.00278,+0.000020,2.8000,2.7800,+0.719
Pt,C8,400,1.003800,1.00376,+0.000040,3.8000,3.7600,+1.064
Pt,C9,500,1.004800,1.00477,+0.000030,4.8000,4.7700,+0.629
Pt,C10,600,1.005800,1.00580,+0.000000,5.8000,5.8000,+0.000
Pt,C11,700,1.006900,1.00686,+0.000040,6.9000,6.8600,+0.583
Pt,C12,800,1.007900,1.00794,-0.000040,7.9000,7.9400,-0.504
Pt,C13,900,1.009100,1.00905,+0.000050,9.1000,9.0500,+0.552
Pt,C14,1000,1.010200,1.01019,+0.000010,10.2000,10.1900,+0.098
PtRh10,E4,0,1.000000,1.00000,+0.000000,0.0000,0.0000,
PtRh10,E5,100,1.001000,1.00100,+0.000000,1.0000,1.0000,+0.000
PtRh10,E6,200,1.002000,1.00200,+0.000000,2.0000,2.0000,+0.000
PtRh10,E7,300,1.003000,1.00300,+0.000000,3.0000,3.0000,+0.000
PtRh10,E8,400,1.004100,1.00410,+0.000000,4.1000,4.1000,+0.000
PtRh10,E9,500,1.005100,1.00510,+0.000000,5.1000,5.1000,+0.000
PtRh10,E10,600,1.006100,1.00610,+0.000000,6.1000,6.1000,+0.000
PtRh10,E11,700,1.007200,1.00720,+0.000000,7.2000,7.2000,+0.000
PtRh10,E12,800,1.008300,1.00830,+0.000000,8.3000,8.3000,+0.000
PtRh10,E13,900,1.009400,1.00940,+0.000000,9.4000,9.4000,+0.000
PtRh10,E14,1000,1.010600,1.01060,+0.000000,10.6000,10.6000,+0.000
PtRh10,E15,1100,1.011700,1.01170,+0.000000,11.7000,11.7000,+0.000
PtRh10,E16,1200,1.013100,1.01310,+0.000000,13.1000,13.1000,+0.000
PtRh10,E17,1300,1.014400,1.01440,+0.000000,14.4000,14.4000,+0.000
PtRh10,E18,1400,1.015800,1.01580,+0.000000,15.8000,15.8000,+0.000
PtRh10,E19,1500,1.017600,1.01760,+0.000000,17.6000,17.6000,+0.000
PtRh20,G4,0,1.000000,1.00000,+0.000000,0.0000,0.0000,
PtRh20,G5,100,1.000600,1.00063,-0.000030,0.6000,0.6300,-4.762
PtRh20,G6,200,1.001400,1.00140,+0.000000,1.4000,1.4000,+0.000
PtRh20,G7,300,1.002300,1.00230,+0.000000,2.3000,2.3000,+0.000
PtRh20,G8,400,1.003200,1.00320,+0.000000,3.2000,3.2000,+0.000
PtRh20,G9,500,1.004300,1.00430,+0.000000,4.3000,4.3000,+0.000
PtRh20,G10,600,1.005300,1.00530,+0.000000,5.3000,5.3000,+0.000
PtRh20,G11,700,1.006300,1.00630,+0.000000,6.3000,6.3000,+0.000
PtRh20,G12,800,1.007500,1.00750,+0.000000,7.5000,7.5000,+0.000
PtRh20,G13,900,1.008700,1.00870,+0.000000,8.7000,8.7000,+0.000
PtRh20,G14,1000,1.009900,1.00990,+0.000000,9.9000,9.9000,+0.000
PtRh20,G15,1100,1.011200,1.01120,+0.000000,11.2000,11.2000,+0.000
PtRh20,G16,1200,1.012500,1.01250,+0.000000,12.5000,12.5000,+0.000
PtRh20,G17,1300,1.013800,1.01380,+0.000000,13.8000,13.8000,+0.000
PtRh20,G18,1400,1.015700,1.01520,+0.000500,15.7000,15.2000,+3.289
PtRh20,G19,1500,1.016700,1.01670,+0.000000,16.7000,16.7000,+0.000
PtRh30,I4,0,1.000000,1.00000,+0.000000,0.0000,0.0000,
PtRh30,I5,100,1.000900,1.00092,-0.000020,0.9000,0.9200,-2.174
PtRh30,I6,200,1.001700,1.00170,+0.000000,1.7000,1.7000,+0.000
PtRh30,I7,300,1.002700,1.00270,+0.000000,2.7000,2.7000,+0.000
PtRh30,I8,400,1.003500,1.00350,+0.000000,3.5000,3.5000,+0.000
PtRh30,I9,500,1.004500,1.00450,+0.000000,4.5000,4.5000,+0.000
PtRh30,I10,600,1.005400,1.00540,+0.000000,5.4000,5.4000,+0.000
PtRh30,I11,700,1.006400,1.00640,+0.000000,6.4000,6.4000,+0.000
PtRh30,I12,800,1.007500,1.00750,+0.000000,7.5000,7.5000,+0.000
PtRh30,I13,900,1.008500,1.00850,+0.000000,8.5000,8.5000,+0.000
PtRh30,I14,1000,1.009700,1.00970,+0.000000,9.7000,9.7000,+0.000
PtRh30,I15,1100,1.010900,1.01090,+0.000000,10.9000,10.9000,+0.000
PtRh30,I16,1200,1.012100,1.01210,+0.000000,12.1000,12.1000,+0.000
PtRh30,I17,1300,1.013500,1.01350,+0.000000,13.5000,13.5000,+0.000
PtRh30,I18,1400,1.014900,1.01490,+0.000000,14.9000,14.9000,+0.000
PtRh30,I19,1500,1.016500,1.01650,+0.000000,16.5000,16.5000,+0.000
PtRh95,K4,0,1.000000,1.00000,+0.000000,0.0000,0.0000,
PtRh95,K5,100,1.001000,1.00095,+0.000050,1.0000,0.9500,+5.263
PtRh95,K6,200,1.001800,1.00180,+0.000000,1.8000,1.8000,+0.000
PtRh95,K7,300,1.002700,1.00270,+0.000000,2.7000,2.7000,+0.000
PtRh95,K8,400,1.003600,1.00360,+0.000000,3.6000,3.6000,+0.000
PtRh95,K9,500,1.004500,1.00450,+0.000000,4.5000,4.5000,+0.000
PtRh95,K10,600,1.005400,1.00540,+0.000000,5.4000,5.4000,+0.000
PtRh95,K11,700,1.006500,1.00650,+0.000000,6.5000,6.5000,+0.000
PtRh95,K12,800,1.007600,1.00760,+0.000000,7.6000,7.6000,+0.000
PtRh95,K13,900,1.008700,1.00870,+0.000000,8.7000,8.7000,+0.000
PtRh95,K14,1000,1.010000,1.01000,+0.000000,10.0000,10.0000,+0.000
PtRh95,K15,1100,1.011300,1.01130,+0.000000,11.3000,11.3000,+0.000
PtRh95,K16,1200,1.012800,1.01280,+0.000000,12.8000,12.8000,+0.000
PtRh95,K17,1300,1.014600,1.01460,+0.000000,14.6000,14.6000,+0.000
PtRh95,K18,1400,1.016400,1.01640,+0.000000,16.4000,16.4000,+0.000
PtRh95,K19,1500,1.018400,1.01840,+0.000000,18.4000,18.4000,+0.000
Rh,M4,0,1.000000,1.00000,+0.000000,0.0000,0.0000,
Rh,M5,100,1.000900,1.00085,+0.000050,0.9000,0.8500,+5.882
Rh,M6,200,1.001800,1.00180,+0.000000,1.8000,1.8000,+0.000
Rh,M7,300,1.002800,1.00280,+0.000000,2.8000,2.8000,+0.000
Rh,M8,400,1.003900,1.00385,+0.000050,3.9000,3.8500,+1.299
Rh,M9,500,1.004900,1.00490,+0.000000,4.9000,4.9000,+0.000
Rh,M10,600,1.006000,1.00600,+0.000000,6.0000,6.0000,+0.000
Rh,M11,700,1.007100,1.00710,+0.000000,7.1000,7.1000,+0.000
Rh,M12,800,1.008300,1.00825,+0.000050,8.3000,8.2500,+0.606
Rh,M13,900,1.009500,1.00950,+0.000000,9.5000,9.5000,+0.000
Rh,M14,1000,1.010800,1.01080,+0.000000,10.8000,10.8000,+0.000
Rh,M15,1100,1.012100,1.01210,+0.000000,12.1000,12.1000,+0.000
Rh,M16,1200,1.013500,1.01350,+0.000000,13.5000,13.5000,+0.000
Rh,M17,1300,1.015000,1.01500,+0.000000,15.0000,15.0000,+0.000
Rh,M18,1400,1.016500,1.01650,+0.000000,16.5000,16.5000,+0.000
Rh,M19,1500,1.018100,1.01810,+0.000000,18.1000,18.1000,+0.000

File: deliverable/旁证_2026-09-18/JM1960_外推与ZGS锚_对照.csv
# X14 = 工作簿 X14:X16 单元格公式 alpha_mean(T)=8.722923+2.337597e-3*T-1.636835e-6*T^2+7.798529e-10*T^3 (x1e-6/K)
T_degC,X14_alpha_mean_1e-6,X14_eps_1e-3,X14_LtOverLo,JM_Pt_alpha_mean_1e-6,JM_Pt_eps_1e-3,delta_alpha_pct
100,8.941094,0.8941,1.000894,9.0000,0.900,-0.655
200,9.131208,1.8262,1.001826,9.1500,1.830,-0.205
300,9.297943,2.7894,1.002789,9.2667,2.780,+0.338
400,9.445979,3.7784,1.003778,9.4000,3.760,+0.489
500,9.579994,4.7900,1.004790,9.5400,4.770,+0.419
600,9.704669,5.8228,1.005823,9.6667,5.800,+0.393
700,9.824681,6.8773,1.006877,9.8000,6.860,+0.252
800,9.944711,7.9558,1.007956,9.9250,7.940,+0.199
900,10.069437,9.0625,1.009062,10.0556,9.050,+0.138
1000,10.203538,10.2035,1.010204,10.1900,10.190,+0.133
1100,10.351694,11.3869,1.011387,,,
1200,10.518583,12.6223,1.012622,,,
1300,10.708885,13.9216,1.013922,,,
1400,10.927279,15.2982,1.015298,,,
1500,11.178443,16.7677,1.016768,,,
1150,10.432504,11.9974,1.011997,,,

# 当地 alpha（x1e-6/K）= (eps2-eps1)/(T2-T1)
interval,ZGSPt,ZGSPtRh10,X14_Pt,JM_10Rh,JM_20Rh,JM_30Rh,JM_95Rh,JM_Rh
1000-1200,12.600,13.000,12.094,12.500,13.000,12.000,14.000,13.500
1200-1300,11.900,13.600,12.993,13.000,13.000,14.000,18.000,15.000
1000-1300,12.367,13.200,12.393,12.667,13.000,12.667,15.333,14.000
1000-1500,,,13.128,14.000,13.600,13.600,16.800,14.600
1300-1500,,,14.231,16.000,14.500,15.000,19.000,15.500
