Repository: stevenlu101/Pt_Optimize

# Pt_Optimize

铂金直接加热系统（供料管 + 法兰）的用量优化。WinForms / net8.0-windows。

**目标函数：在满足全部约束的前提下，使铂金总质量最小。**

```bash
dotnet run --project Pt_Optimize
```

| CLI | 作用 |
|---|---|
| `--cli [case.json]` | 一维管段求解摘要 |
| `--cli --couple` | 一维管段 ↔ 二维法兰 耦合（Pt_Heater.3dm 真实几何） |
| `--cli --save` | **省铂曲线**：热工况 → 功率 → 电流 → 可减薄量 → 铂重 |
| `--cli --curve <dir>` | 省铂曲线细扫描 + 出图 `saving_curve.png` |
| `--cli --insul` | 法兰保温分界位置扫描 |
| `--cli --thick` | 孔周局部加厚扫描（治 J 越界） |
| `--cli --plate` | 二维法兰电流场 + 温度场（独立） |
| `--cli --plots <dir>` | 导出连接区场图 PNG |

验证：`dotnet test`（15 项）

---

## 结论：省 34 %，约 1006 g 铂

| | 现状 | 推荐 |
|---|---|---|
| 法兰冷却 | 压缩空气吹风 | **停吹风**，全包高纯氧化铝纤维 |
| 保温分界 | X = −80（覆盖 53 %） | **X = −200（全包）** |
| 铜排夹 | 自由辐射 | **水冷 80 °C** |
| 孔周 | 均厚 2.0 mm | **r ≤ 40 mm 加厚至 3.0 mm** |
| 管壁 | 1.000 mm | **0.561 mm** |
| 法兰厚 | 2.00 mm | **1.37 mm** |
| **总铂** | **2966 g** | **1960 g（−33.9 %）** |
| 析晶裕度 | −122 K ✗ | **+57 K ✓**（要求 ≥ +40） |
| J 管 / 法兰 | 7.63 / — | 10.00 / 10.00（卡在许用值） |

### 链条

```
停吹风 + 全包保温 ──→ 法兰抽热 267 → 145 W/片 ──→ 析晶裕度 −122 → +49 K
        + 水冷夹 ──→ 抽热 145 → 59 W/片        ──→ 裕度 +49 → +168 K
                                                    ↓ 富余兑换成减薄
        管壁 1.00 → 0.561 mm ──→ 电流 1199 → 892 A ──→ 法兰 J 下降
                                                    ──→ 法兰 1.82 → 1.37 mm
                                                    ──→ 总铂 −34 %
```

管子和法兰**一起瘦是复利**：管壁减薄抬高段电阻，同功率下电流下降，法兰的 J 随之下降，法兰也能减薄。

停在 0.561 mm 的原因**不是析晶**（还剩 +57 K），而是**管子的 J 打到 10.00 A/mm² 许用上限**——约束换人了。

### 吹风为什么贵

由质量方程 $m = d_{Pt}P/(\rho_e J^2)$，**吹掉的每一瓦都要由铂金发出来，直接折算成克数**。现状法兰抽热 267 W/片，水冷方案只有 103 W/片且是有用功。吹风是在用铂金买安全。

### 落地前需确认

1. **0.561 mm 管壁能否加工装配**（Ø50×300，属行业薄壁端 0.5–1.0）。若实际下限 0.8 mm，则省 16.7 %（496 g）。
2. **水冷夹结构与铂-铜接触热阻**——模型把舌片末端整条边设为 80 °C 定温。
3. **停吹风的过渡监测**。

---

## 几何来源

`Pt_Heater.3dm`（rhino3dm 提取，图层 `铂金管` / `法兰`）：

```
铂金管  Ø52/Ø50 → 壁厚 1.0 mm，长 300 mm，导电截面 160.2 mm²，1031 g
法兰    厚 2.0 mm，圆盘 Ø120，管孔 Ø52，舌片伸出 200 mm、末端宽 80 mm
        切点 x = −6.06 / 半宽 59.69（与 .3dm PathStart 独立吻合）
        平面净面积 23 591.6 mm²，单片 1012 g
保温    管：全段（氧化铝纤维 10 mm + 致密氧化铝套管 5 mm，先裹布后套管）
        法兰：X ≥ 分界 包覆纤维；其余裸露
电源    单相交流，可控矽相控；舌片末端整条边压接铜排
```

舌片末端截面 **160.0 mm²** ≈ 管截面 **160.2 mm²** —— 刻意配的。

---

## 物理模型

见 `docs/Pt_理论模型.md`，生成 Word：

```bash
pandoc docs/Pt_理论模型.md -o docs/Pt_理论模型_v2.0.docx --toc --toc-depth=3
```

```
q_v = ρe(T)·J²                    体积生热（由 J = σE 推出）
m   = d_Pt·P / (ρe·J²)            质量方程 —— J 钳死时铂量 ∝ 功率
J   ∝ t^(−1/2)                    壁厚与电流密度
ℓ   = √(k·A/β)                    热衰减长度
|ΔT_dip| = D / √(k·A·β)           法兰抽热造成的管根冷点 —— A ∝ t，
                                   减薄省铂却加深冷点（本问题的核心冲突）
S   = β·A / (I²·dρe/dT) > 1       恒流热稳定判据（β 用切线斜率）
```

---

## 求解器

| 模块 | 方程 | 验证 |
|---|---|---|
| `Bvp1D` | `d/ds(K dT/ds) + S(s,T) = 0` 通用一维内核，管段（s=x）与法兰径向（s=r）共用 | MMS 观测阶 1.99–2.00；解析肋片解 <1e-3；能量闭合 <1e-9 |
| `SegmentSolver` | 管段金属 + 玻璃耦合，外层解电流与壁厚 | 中点打靶 <0.5 K；J ≤ J_allow；质量方程自洽 1e-16 |
| `PlateCurrent2D` | `∇·(σ(T)·t·∇V)=0`，掩膜网格五点格式，变厚度 + σ(T) | 电流守恒 1.3e-3；网格收敛 0.8 % |
| `PlateThermal2D` | `∇·(k t ∇T) + q_v t − 2q″(T) = 0`，分段 q″，可选水冷端 | 逐格残差 Σ\|R\| ≈ 0；能量闭合 1.9e-7 |
| `CoupledSolver` | 外层不动点：管段 ↔ 二维法兰 ↔ σ(T) 电流场 ↔ 法兰厚度定尺 | \|ΔD\| < 2 W，2–3 次收敛 |

依赖：MathNet.Numerics（三次样条解析导数、Brent）、ScottPlot 5、xUnit。

**ScottPlot 离线安装**：SkiaSharp 原生包较大，网络差时用 `dotnet restore --disable-parallel` 串行还原。
不要用 `dotnet add package`——它失败时会回滚 PackageReference，看起来什么都没发生。

**求根策略**：管段电流用**二分**而非 Brent——残差每次要解一遍非线性 BVP，带迭代噪声，
Brent 的逆二次插值会放大噪声跳到错误分支。搜索上界钉在热稳定极限
`I_stab = √(β·A/(dρe/dT))` 之内，越界则抛错而非返回夹断值。

---

## ⚠ 已作废

**一维环形法兰模型**（`FlangeRadial`、`FlangeOptimizer`、`--opt`）按环形圆盘建模，
与实际的「圆盘 + 平面梯形舌片」几何不符。以下结论无效：

- Φ = 0.037（真值 0.72–0.82）
- 「法兰 849 g → 12 g」优化建议
- `r_o,max = √(C/t_min)` 可制造性判据与联合扫描表
- 理论模型 §8.9「管壁减薄补偿」（管壁不可能渐变）

**`--flare`（舌片延长/加宽）** 也已作废：加宽虽能把铜排接点从 1235 降到 338 °C，
但析晶裕度掉到 −26 K 且铂重涨到 4341 g。水冷夹方案比它省 2.4 kg。

`--cli` 主输出的「法兰 Φ」「析晶裕度」两行走旧模型，**以 `--couple` / `--save` 为准**。

## 待做

- 文档补章：二维电流场 / 二维温度场 / 耦合迭代的推导与验证；删除 §8.9
- 耦合结果接进 WinForms 界面（现只在 CLI）
- 法兰孔周 J 的贴体网格加密（现值是下界，+3.5 % 网格敏感）
- 强制对流用的是平板关联式，射流冲击的实际 h 更高——需按实际喷嘴标定

File: deliverable/旁证_2026-09-18/A_安全系数反推与管强度判不了_本次开跑于2026-09-18_005215.md
# 旁证员 A：供应商隐含安全系数反推 ＋「④ 管强度 判不了」原因

- 本次开跑（本报告写出时刻）：**2026-09-18 00:52:15**，今天 2026-09-18。
- 只读声明：`D:\WinForm` 下**一行代码、一个文件都没有改**；没有任何 git 操作；没有跑 APP、没有编译、没有后台长跑。
- 临时算件：`C:\Users\admin\AppData\Local\Temp\claude\D--WinForm-Pt-Optimize\7e065600-607b-4804-80c9-ea03a0587700\scratchpad\side\sf.py`、`bound.py`（只用 openpyxl 读工作簿，不写工作簿）。
- 本报告里每个数后面都跟出处。**实测**＝工作簿／输出文件里原本就有的数；**推理**＝我用同一条式子复算出来的，逐条标。
- 签名：2026-09-18　Opus 5（旁证员 A）

---

## 0. 用到的东西（出处清单）

| 编号 | 东西 | 路径 / 位置 |
|---|---|---|
| S1 | 供应商工作簿 | `D:\WinForm\Pt_Optimize\鉑金材料蠕變應力壽命估算.xlsx`，**唯一一张工作表**，表名＝档名「鉑金材料蠕變應力壽命估算」，用到区 B9:Z137 |
| S2 | 工作簿 dump | `…\scratchpad\xlsx_creep_rows.txt`（2026-09-15 12:45 生成，20400 B） |
| S3 | 持久强度模型（生产代码） | `D:\WinForm\r48_H\Pt_Optimize\Core\MaterialDb.cs` L59–60（`InCreepRange`）、L72–95（`A/B/RuptureStressMPa/RuptureLifeHours/AllowableMPa`）、L141–184（九个牌号的 a、b 系数与拟合区间） |
| S4 | r48_L 端到端输出（图纸格 0.5，W08） | `D:\WinForm\r48_L\deliverable\R48_L_端到端_格子0.5_W08_本次开跑于2026-09-17_164425.txt` |
| S5 | r48_L 端到端输出（图纸格 0.5，W06） | `D:\WinForm\r48_L\deliverable\R48_L_端到端_格子0.5_W06_本次开跑于2026-09-17_164520.txt` |
| S6 | 基线树老口径判据表 | `D:\WinForm\r48_L\deliverable\R48A_基线树老口径记录_含判据表_2026-09-14.txt` 第 21 行 |
| S7 | 现役档单次判定 | `D:\WinForm\r48_L\deliverable\r48B_热偶基准_现役档单次判定_2026-09-14.txt` 第 20 行 |
| S8 | Pt_Topo APP 判定表 | `D:\WinForm\Pt_Topo\deliverable\s2\APP整线判_可制造保温_基线_4.5-2.5-9.0_2026-09-17_0415.txt` 第 15 行（同目录另有 10 个档同句） |
| S9 | 判不了的标记路径 | `D:\WinForm\r48_L\Pt_Optimize\Core\LineRunner.cs` L3718–3752 |
| S10 | 管应力与许用应力 | `D:\WinForm\r48_L\Pt_Optimize\Core\Mechanics.cs` L48–101（σ）、L182–190（`ApplyAllowable`） |
| S11 | 段级判不了的另一条路径 | `D:\WinForm\r48_L\Pt_Optimize\Core\LineSolver.cs` L34–56 |
| S12 | 空管控温点换成升温目标 | `D:\WinForm\r48_L\Pt_Optimize\Core\DesignSpec.cs` L953–960（参数说明）、L1008–1012（换值那三行） |

---

## 1. 反推供应商隐含的安全系数

### 1.1 先验前提：APP 的式子与工作簿是**同一条式子、同一套系数**

先不谈系数，先验「两边可比」。

**式子**（两处逐字对照，实测）

| 来源 | 原文 |
|---|---|
| 工作簿 S1 单元格 `R10` 的公式 | `=IF(P10=2, 10^(N10/M10*LOG(Q10)+O10/M10), 10^((M10*LOG(Q10)-O10)/N10))` |
| 生产代码 S3 `MaterialDb.cs` L77–84（r48_H 口径） | `Math.Pow(10.0, (A(tC)*Math.Log10(hours) + B(tC)) / tK)` |

其中工作簿 `M=T(K)`、`N=a(T)`、`O=b(T)`；C# 里 `tK=T(K)`、`A()=a(T)`、`B()=b(T)`。
⇒ 两边都是 `T(K)·log₁₀σ = a(T)·log₁₀t + b(T)`，**同一条式子**；工作簿 `P=2` 分支（给时间求应力）＝ C# 的 `RuptureStressMPa`，`P=1` 分支（给应力求寿命）＝ `RuptureLifeHours`。工作簿 S1 的 `P10..P26` 实测全是 `1`。

**系数**（九个牌号逐位比对。推理：我用 openpyxl 读 S1 的 `U118:Z126`（a）与 `U129:Z137`（b），与 S3 L143–171 的字面量作差）

| 牌号 | a 系数最大差 | b 系数最大差 |
|---|---|---|
| Tanaka-Pure Pt / Tanaka-PtRh 10 / Tanaka-PtRh 20 / Umicore-FKS-Rigilit-Pt / Umicore-FKS-Rigilit-PtRh10 / Tanaka-ZGS-Pt / Tanaka-ZGS-PtRh 10 / Umicore-PtRh 10 / Umicore-PtRh 20 | **0** | **0** |

九个牌号、每个 12 个系数，**全部逐位相同**。

**交叉验证**（推理）：S3 `MaterialDb.cs` L52 的注释写着「纯铂外推到 900 °C 得出 8648 MPa 的荒谬值」。我用上面这套系数复算 σ_r(Pt, 900 °C, 8760 h) ＝ **8648.33 MPa**。复算与生产代码注释里的数对得上 ⇒ 我这份复算就是 APP 那条式子本身，不是另一个实现。

### 1.2 关键发现：Q 列的「使用应力」**就是供应商原始表里 1000 h 的断裂强度**，一字不差

工作簿 S1 的 B9:T27 是「反推」区（每个牌号两行：a 行、b 行），而 **F32:L112 是供应商原始数据点表**（`time` / `stress` 成对，逐温度一块）。两边对起来：

| 行 | `D` 牌号 | `L` 使用温度 | `Q` 使用应力 MPa | 原始点出处（S1 单元格） | 原始表值 | 相等？ |
|---|---|---|---|---|---|---|
| 20 | Tanaka-ZGS-Pt | 1400 | **6.5** | `F36`＝"1400C" 块，`J37`＝1000 h ⇒ `J38` | 6.5 | ✔ 完全相同 |
| 22 | Tanaka-PtRh 10 | 1400 | **2.4** | `F73`＝"1400C" 块，`J74`＝1000 h ⇒ `J75` | 2.4 | ✔ |
| 24 | Tanaka-PtRh 20 | 1400 | **2.65** | `F87`＝"1400C" 块，`J88`＝1000 h ⇒ `J89` | 2.65 | ✔ |
| 26 | Tanaka-Pure Pt | 1400 | **1.05** | `F101`＝"1400C" 块，`K102`＝1000 h ⇒ `K103`（纯铂时间轴从 0.1 h 起，1000 h 落在 K 列） | 1.05 | ✔ |
| 18 | Tanaka-ZGS-PtRh 10 | **1200** | **16.3** | `F59`＝"**1300C**" 块，`J60`＝1000 h ⇒ `J61` | 16.3 | ✔ 值相同，但**温度对不上**（见 §1.4） |

同一批数还散落在 `Q32/Q34/Q36/Q38/Q40` 这几格草稿里：`Q32`=10.9、`Q34`=6.5、`Q36`=2.4、`Q38`=2.65、`Q40`=1.05。其中 10.9 ＝ `K58`（Tanaka-ZGSPtRh10 1400 °C／1000 h），可见这一列就是「**1400 °C、1000 h 的断裂强度**」抄下来的清单。（实测：这五格的值；推理：与原始表的对应。）

### 1.3 反推表：使用应力 ÷ 断裂强度

σ_r 用 §1.1 那条式子（＝ APP `MaterialDb.RuptureStressMPa`）复算。**寿命优先取工作簿 `S` 列自己写的 1000 h**；`S` 列空着的四行（Umicore）没有寿命可读，按要求试 1000 / 4380 / 8760 / 1e5 h。

| 行 | `D` 牌号 | `L` T/°C | `Q` σ_use | `S` 寿命 | σ_r(该 T、该寿命) | **SF＝σ_r/σ_use** | SF@4380h | SF@8760h | SF@1e5h |
|---|---|---|---|---|---|---|---|---|---|
| 20 | Tanaka-ZGS-Pt | 1400 | 6.5 | **1000 h** | 6.441 | **0.991** | 0.743 | 0.650 | 0.404 |
| 22 | Tanaka-PtRh 10 | 1400 | 2.4 | **1000 h** | 2.432 | **1.013** | 0.660 | 0.539 | 0.266 |
| 24 | Tanaka-PtRh 20 | 1400 | 2.65 | **1000 h** | 2.653 | **1.001** | 0.600 | 0.472 | 0.203 |
| 26 | Tanaka-Pure Pt | 1400 | 1.05 | **1000 h** | 1.053 | **1.003** | 0.745 | 0.648 | 0.397 |
| 18 | Tanaka-ZGS-PtRh 10 | 1200 | 16.3 | **1000 h** | 21.07 | **1.293**（见 §1.4：温度标错，不是系数） | 0.991 | 0.875 | 0.564 |
| 10 | Umicore-FKS-Rigilit-PtRh10 | 1400 | 20 | *（空）* | — | 0.611（@1000h） | 0.459 | 0.401 | 0.250 |
| 12 | Umicore-FKS-Rigilit-Pt | 1400 | 20 | *（空）* | — | 0.237（@1000h） | 0.159 | 0.132 | 0.068 |
| 14 | Umicore-PtRh 10 | 1400 | 20 | *（空）* | — | 0.104（@1000h） | 0.069 | 0.056 | 0.029 |
| 16 | Umicore-PtRh 20 | 1400 | 20 | *（空）* | — | 0.189（@1000h） | 0.127 | 0.106 | 0.055 |

拟合本身有多准（推理，用来确认 1.00 不是拟合误差凑出来的）：同一条式子回算供应商原始表的 24 个「1000 h」点，最大偏差 **−3.1 %**（Tanaka-ZGS-Pt 1300 °C：表 10.5、算 10.18），多数在 ±1.5 % 以内。所以 0.991 / 1.001 / 1.003 / 1.013 这四个数落在拟合噪声里，读成「**恰好 1.00**」。

### 1.4 ZGS-PtRh10 那一行的 1.29 不是安全系数，是**温度栏填错**

- σ_r(ZGS-PtRh10, **1200 °C**, 1000 h) ＝ 21.07（原始表 `K64`＝21.3，偏差 −1.1 %）
- σ_r(ZGS-PtRh10, **1300 °C**, 1000 h) ＝ 16.25（原始表 `J61`＝16.3，偏差 −0.3 %）
- `Q18`＝16.3 ⇒ 对应的是 **1300 °C**，而 `L18` 写的是 **1200 °C**。

工作簿自己已经在喊：`S18`＝1000（宣称的实际寿命）、`R18`＝4165.8 h（按 16.3 MPa + 1200 °C 算出的寿命）、`T18`＝**316.6 % 误差**。其余四行的 `T` 列分别是 4.6 %、4.7 %、0.33 %、1.26 %。
⇒ 这一行**不能**读成「供应商在 1200 °C 用了 1.29 倍」。若按 1300 °C 读，SF ＝ 16.25 / 16.3 ＝ **0.997**，与其余四行一致。

### 1.5 Umicore 四行的 20 MPa **不是使用应力**，是探针输入

四条证据（全部实测）：

1. `S10/S12/S14/S16`（實際使用壽命）与 `T` 列（誤差）**全空** —— 没有任何参照，无从谈「隐含系数」。
2. 四行的 `Q` 值**一模一样都是 20**，而四个牌号的 1000 h 强度差 6 倍（12.22 / 4.748 / 2.074 / 3.777），同一个 20 不可能同时是四种材料的设计应力。
3. 算出的寿命 `R10/R12/R14/R16` ＝ 78.87 / 4.913 / 0.3047 / 1.989 **小时** —— 没有人把 0.3 小时当设计寿命。
4. 同一块区右侧还有工作簿自己的草稿格：`U12`=1000、`V12`='σ'、`W12`=**12.2198**；`W16`=4.74799；`W20`=2.07393；`W24`=3.77696 —— 正是这四个 Umicore 牌号在 **1400 °C／1000 h** 的断裂强度（我复算 12.22 / 4.748 / 2.074 / 3.777，逐位对上）。也就是说工作簿作者**知道**这四个牌号的 1000 h 强度，只是没把它填进 `Q` 列。

### 1.6 结论（一句）

> **供应商没有留安全系数：「使用应力」就是该牌号、该温度、1000 h 的断裂强度本身，隐含系数 ＝ 1.00（四行实测 0.991 / 1.001 / 1.003 / 1.013，对应寿命 1000 h）。**

配套要说清的三件（否则会看错）：

- 1.00 是**对 1000 h** 说的。若按 APP 默认寿命 **8760 h（1 年）**去看，同一个「使用应力」的隐含系数掉到 **0.47～0.65**，即**已经超了**；按 4380 h（半年）是 0.60～0.75，同样超。换句话说：**供应商那张表只撑 1000 小时，不撑一年。**
- ZGS-PtRh10 那行的 1.29 是温度栏 1200/1300 填错（工作簿自己的误差列已标 316.6 %），不是系数。
- 四个 Umicore 行的 20 MPa 是探针值，不进结论。

---

## 2.「④ 管强度 判不了」到底卡在哪

### 2.1 判不了长什么样（实测，逐字）

| 出处 | 原文 |
|---|---|
| S6 第 21 行 | `④ 管强度利用率　0.6887 —　限 1　判不了　HC3 1050 °C 落在 Pt 持久强度实测区间 [1100, 1400] °C 之外（§6 待补 ③）` |
| S7 第 20 行 | `④ 管强度利用率　0.689 —　限 1.000　HC3 1050 °C 落在 Pt 持久强度实测区间 [1100, 1400] °C 之外（§6 待补 ③）` |
| S8 第 15 行（同目录另 10 档同句） | `？判不了 ④ 管强度利用率 0.689 / 1 — HC2 1080 °C 落在 Pt 持久强度实测区间 [1100, 1400] °C 之外（§6 待补 ③）` |

### 2.2 标记路径（S9，`LineRunner.cs` L3718–3752）

```
var mr = Mechanics.Check(segParams[i], c.WallMm, 2.0, plateMech);                 // 载荷侧：自重 + 玻璃液柱 + 流动压降
Mechanics.ApplyAllowable(mr, segParams[i], segs[i].SetpointC, segs[i].SetpointC); // 许用侧：按本段控温点取
if (double.IsNaN(mr.TubeAllowMPa)) { undetermined = true; undetNote = "…落在…区间之外"; continue; }
if (mr.TubeUtil > utilMax) { utilMax = mr.TubeUtil; utilWhere = segs[i].Name; }
```

`ApplyAllowable`（S10 L186）→ `g.AllowableMPa(tubeTempC, p.DesignLifeHours, 1.0)` → `RuptureStressMPa`（S3 L77–79）第一行就是
`if (!InCreepRange(tC)) return double.NaN;`，而 `InCreepRange`（S3 L59–60）＝ `tC ∈ [CreepTMinC, CreepTMaxC]`。

### 2.3 三选一：是缺输入？温度出区间？还是别的

**不是缺输入。** 载荷侧的输入全都有值，而且算得出真数：

| 输入 | 默认值 | 出处 |
|---|---|---|
| 玻璃密度 `GlassDensity` | 2500 kg/m³ | `r48_L\Pt_Optimize\Core\DesignInputs.cs` L462 |
| 玻璃液位 `GlassHeadM`（逐段） | 0.3 / 0.6 / 1.0 m | `LineRunner.cs` L70（`LineCase.HeadM`），L2574 取用 |
| 玻璃黏度 `GlassViscosity` | 30 Pa·s | `DesignInputs.cs` L474 |
| 质量流量 `MassFlow` | 由 `ThroughputTPerDay` 换算 | `DesignInputs.cs` L608 |
| 支承跨距 `SupportSpanMm` | 300 mm | `DesignInputs.cs` L103 |
| 安全系数 `SafetyFactor` | 2.0 | `DesignInputs.cs` L119 |
| 设计寿命 `DesignLifeHours` | 8760 h | `DesignInputs.cs` L116 |

σ 的组成（S10 L58–78，实测代码）：内压 ＝ ρ_glass·g·head ＋ 流动压降 ⇒ 环向 σθ＝p·r/t；自重（铂管＋管内玻璃）按简支梁 ⇒ 轴向 σb；`σ_vm = √(σθ² − σθ·σb + σb²)`，`TubeReqAllowMPa = σ_vm × SF`。
**证据**：判不了那三份输出里，利用率栏印的是 **0.689 这个真数**，不是空的 —— 载荷侧算出来了。

**是温度出区间**，而且是**许用侧**：

- 牌号默认 `"Pt"`（`DesignInputs.cs` L113、`Segment.cs` L18），其蠕变拟合区间 `Range("Pt", 1100, 1400, true)`（S3 L176；r48_L 同内容在 L168）。
- 段控温点默认 **1150 / 1080 / 1050 °C**（`LineRunner.cs` L68、`DesignSpec.cs` L92）。
- ⇒ HC2（1080）与 HC3（1050）**低于下限 1100**，`AllowableMPa` 返回 NaN ⇒ `undetermined = true`。

**1100 这个下限本身的出处**（实测，工作簿 S1）：Tanaka-Pure Pt 的原始点块只有四个温度 —— `F101`="1400C"、`F104`="1300C"、`F107`="1200C"、`F110`="1100C"，**没有 1000 °C，更没有 1050 °C 那一块**。所以 `RangeConfirmed = true` 的区间只能是 1100–1400。作对比：Tanaka-ZGS 两个牌号有 1000 °C 块（`F48`、`F68`），所以它们的区间是 1000–1500（S3 L179–180）。PtRh 10 / PtRh 20 的原始块最低也只到 `F82` / `F96` 的 1100 °C，同病。

**护栏是对的，不该拆。** 我把纯铂外推出区间试了一下（推理）：

| T | σ_r(T, 8760 h) | 说明 |
|---|---|---|
| 900 °C | **8648 MPa** | 与 S3 L52 注释里的数逐位相同 |
| 1000 °C | 24.76 MPa | 区间外，发散 |
| 1050 °C | 5.29 MPa | 区间外，发散 |
| **1100 °C** | **2.110 MPa** | 区间内，可用 |
| 1150 °C | 1.310 MPa | 区间内 |

五次多项式在区间外发散，1050 °C 那个 5.29 是**假的、而且偏危险方向**（把许用值抬高 2.5 倍）。把区间放宽去「修好」这条判据，等于用假数判绿。

**「别的」也有一件，不是主因但会看错**：`LineSolver.cs`（S11 L34、L42）走的是另一条路 —— `AllowableMPa(..., p.SafetyFactor)`（那里把 SF 除进许用值），并且 `Unknown ⇒ Feasible = false`（判不了不算过）；而 `LineRunner` 这条路（S9）是 `Kind = CheckKind.Reference, Ok = true`（用户 2026-08-14「蠕变不必考虑」定的降级）。**同一件事两处判法**：段解那边判不了就不可行，整线判据表这边判不了只是个参考标记。

### 2.4 顺带查出的三件「看起来正常的错数」（比判不了本身更容易骗人）

**(a) 判不了时印出来的 0.689，只是「幸存段」的最大值。**
S9 那段代码在 NaN 时 `continue`，`utilMax` 只在还剩下的段里取最大。三段设计里 HC2、HC3 都被跳过 ⇒ **0.689 其实只是 HC1（1150 °C）一段的利用率**，却印在「④ 管强度利用率」这一栏，读起来像整线最大值。S8（两段案例）印的同样是 0.689，也同样只有 HC1。
（唯一能替它辩护的一句是：温度越低断裂强度越高，被跳过的段**许用值更高**。但它们的**载荷也不同**（液位 0.3 / 0.6 / 1.0 m 递增），所以「跳过的一定更轻松」这句话**推不出来** —— 事实上 (b) 的两次跑里，最大利用率恰恰出在液位最深的 HC3。）

**(b) 同一条判据在 ② 判不了、在 ③ 判得了 —— 因为 ③ 换了温度。**
`DesignSpec.BuildCase` 的 `emptyTubeSetpoint` 默认 `EmptyTubeSetpoint.RampTarget`（S12 L956、L1008–1011）：造**空管到温**算例时把 `SetpointC` 整条线换成升温目标 **1150 °C**。于是 ③ 里三段全落进 [1100, 1400]，`AllowableMPa` 有值，这条判据就**出数了**：

- S4（W08）第 83 行：`管强度利用率：实际 1.064 / 限值 1 —，过，裕度 -0.064，位置 HC3　[只作参考]`
- S5（W06）第 83 行：`管强度利用率：实际 1.401 / 限值 1 —，过，裕度 -0.401，位置 HC3　[只作参考]`

而 ③ 用的**载荷仍是带玻璃的**（`LineRunner.cs` L1283 原话：「管强度：载荷沿用带玻璃的液柱与流动值，许用应力按段设定温度取」）。
⇒ ③ 这两个数是**混血**：带玻璃的载荷 ＋ 升温目标 1150 °C 的许用值。它既不是服役工况（服役时 HC3 是 1050 °C，许用值更高），也不是空管工况（空管没有玻璃柱）。它比真实服役**更保守**，但「更保守」不等于「可以直接引用」。

**(c) 利用率 1.064 和 1.401 都印着「过」。**
因为 S9 那条 `ConstraintOut` 写死 `Ok = true`（`Kind = Reference`）。裕度栏是负的（−0.064、−0.401），判读栏却是「过」。**「过」和「裕度 −0.401」同时出现在一行里**，正是「不许把事情搞混」要挡的形态。

### 2.5 最小修法（只写，不改代码）

**(1) 用 1100 °C 的强度当保守下界，手算把 1080 / 1050 两段判掉。**（推荐；不需要任何新数据、任何改动）

持久强度随温度**单调上升**（Tanaka-Pure Pt，8760 h：1400 °C 0.681 → 1300 °C 1.002 → 1200 °C 1.079 → 1150 °C 1.310 → **1100 °C 2.110 MPa**；供应商原始表同向）。所以对任何 T ≤ 1100 °C 的段：

```
σ_r(T, 寿命) ≥ σ_r(1100 °C, 寿命)
```

把 1100 °C 的值当许用值代进去，得到的是利用率的**上界** —— 不外推、不猜、必定偏安全。上界 ≤ 1 就算过。

现成的数（推理：用 S4 / S5 已印出的利用率反推载荷，再换许用值）：

| 来源 | 印出的利用率 | 当时的许用值 σ_r(1150 °C, 8760 h) | ⇒ σ_vm×SF | 换成 σ_r(1100 °C, 8760 h)=2.110 MPa 的**上界利用率** | 判 |
|---|---|---|---|---|---|
| S4 W08 ③ HC3 | 1.064 | 1.3097 MPa | 1.3935 MPa | **0.661** | 过 |
| S5 W06 ③ HC3 | 1.401 | 1.3097 MPa | 1.8349 MPa | **0.870** | 过 |
| S6 / S8 HC1 | 0.6887 | 1.3097 MPa | 0.9020 MPa | 0.428 | 过（HC1 本在区间内，列出作校核） |

⇒ **就 r48_L 现有这两次跑而言，1050 °C 的 HC3 段在 8760 h 下的强度上界利用率是 0.66（W08）／0.87（W06），都 ≤ 1。**「判不了」三个字底下并没有藏着一个不合格。

⚠ 这个上界只对 **W08 和 W06 这两次跑的那份载荷**成立；换几何、换液位、换壁厚要重新代一次。它用的还是 ③ 那次的带玻璃载荷（见 §2.4(b)），对服役工况同样偏保守。
⚠ 若寿命口径改成 4380 h（现场实际服役 ≤6 个月，见 S4 抬头），σ_r(1100 °C, 4380 h) ＝ 2.461 MPa，上界更松：0.566（W08）／0.746（W06）。

**(2) 要让 APP 自己判得了，正路是补数据，不是放宽区间。**
向 Tanaka 要 **纯铂（Pure Pt）1000 °C 那一块**持久强度曲线（time 0.1 / 1 / 10 / 100 / 1000 / 10000 h 对应的 stress），补进 S1 的 `F100:L112` 区（照 `F110`="1100C" 那三行的格式再加三行），重拟 a、b 五次多项式，区间自然下延到 1000 °C，1050 / 1080 两段就判得了。
同一次最好一起要：**PtRh 10 与 PtRh 20 的 1000 °C 块**（S1 里这两个牌号最低也只到 1100 °C），否则换合金还是同一个坑。

**(3) 短期口径三条，写进报告即可，不动代码：**

- 输出里「判不了」那一行的利用率数字，**必须**跟一句「此数只含 ⟨还在区间内的段名⟩，不是整线最大值」（依据 §2.4(a)）。
- ③ 空管那一行的管强度利用率，**必须**跟一句「许用值按升温目标 1150 °C 取、载荷按带玻璃取，非服役工况」（依据 §2.4(b)、`LineRunner.cs` L1283）。
- 「过 / 裕度 −0.401」同行并列的形态，要么改判读字样（如「参考·超 1」），要么在报告里点名（依据 §2.4(c)）。

### 2.6 结论（一句）

> **「④ 管强度 判不了」不是缺输入，是温度出区间：段控温点 1080 °C（HC2）／1050 °C（HC3）低于纯铂持久强度拟合下限 1100 °C，`AllowableMPa` 返回 NaN；下限 1100 是因为工作簿里 Tanaka-Pure Pt 的原始点只有 1100 / 1200 / 1300 / 1400 四个温度。最小修法是把 σ_r(1100 °C) 当保守下界手算上界利用率（W08 得 0.66、W06 得 0.87，都过），正路是向 Tanaka 补纯铂 1000 °C 那一块数据。**

---

## 3. 分清实测 / 推理

| 判定 | 内容 |
|---|---|
| **实测**（文件里原本就有） | §1.2 的 Q 值与原始点表值；§1.3 的 `L`/`Q`/`S`/`R`/`T` 列；§1.4 的 T18 ＝ 316.6 %；§1.5 的 `W12/W16/W20/W24` 草稿值；§2.1 三份输出的原话；§2.3 的各项默认值与 `Range("Pt",1100,1400)`；§2.4(b)(c) 两行输出原文 |
| **推理**（我用同一条式子复算） | §1.1 的系数差 ＝ 0 与 900 °C → 8648 MPa 复算；§1.3 的全部 σ_r 与 SF；§1.3 末的 ±3.1 % 拟合偏差；§1.4 的 21.07 / 16.25；§2.3 的 24.76 / 5.29 / 2.110 MPa；§2.5(1) 的 σ_vm×SF 反推与上界利用率 |
| **推理但不确定的一处** | §2.4(b) 断言「S4 / S5 的 ③ 把控温点换成了 1150 °C」—— 直接证据是那两份输出**没印**控温点来源；我的依据是 (i) `DesignSpec.cs` L1008–1011 默认就换，(ii) 若不换，HC3 ＝ 1050 必然 NaN、必然印判不了，而它印的是数字与段名「HC3」。两条合起来足够，但**不是输出里直接写着的** |

## 4. 找不到 / 没做的

- `D:\WinForm\r48_L\deliverable\R48_L_端到端_W08_本次开跑于2026-09-17_003037.txt`（早的那份 W08）**整份没有「管强度」三个字** —— 那次的 ③ 只印了「管 J」「截面 J」两条。所以任务里说的「`R48_L_端到端_*W08*.txt` 里 ④ 管强度 标判不了」，实际标判不了的是 S6 / S7 / S8（基线树老口径、现役档单次判定、Pt_Topo 判定表）；带 `R48_L_端到端_` 前缀且印了这条的只有**图纸格 0.5** 的 W08 / W06 两份（S4 / S5），而它们印的**不是**判不了，是 1.064 / 1.401 —— 原因见 §2.4(b)。这一条如实记，没有把两者说成同一件事。
- 我**没有**跑 APP、没有编译、没有派长跑，所以 §2.5(1) 的上界利用率是**用已印出的利用率反推载荷**得到的，不是 APP 直接算出来的。要让 APP 自己给这个上界，需要改代码（本次不许）。
- 供应商工作簿里**没有**任何一处写着「安全系数」四个字 —— §1.6 的「1.00」是反推结论，不是供应商的原话。
- 四个 Umicore 牌号的原始数据点表在工作簿里**没有**（只有拟合好的 a、b 系数），所以它们的拟合区间 1000–1500 °C 在 S3 L181–184 里标的是 `RangeConfirmed = false`（区间推定，须向供应商确认）—— 这一条与 §2.5(2) 是同一件待办。
- `r48_H` 与 `r48_L` 两棵树的 `MaterialDb.cs` 我都读了，持久强度系数与区间**一致**（两棵树的「蠕变系数 + 拟合区间」整块 diff 为空，只是行号差 8 行：r48_H L141–184、r48_L L133–176）；本报告的模型出处按任务指定写 `r48_H`，判据路径按 `r48_L` 写。

---
2026-09-18　Opus 5（旁证员 A）

File: deliverable/旁证_2026-09-18/B_铂铑10_20_热导率与比热_本次开跑于2026-09-18_0042.md
# 旁证 B：Pt-10%Rh / Pt-20%Rh 的热导率 k(T) 与比热 cp(T)

本次开跑于 **2026-09-18 00:41:58**（本机时钟）。旁证员 B（Opus 5）。
工作树 D:\WinForm 全程只读，未改任何代码，未做 git 操作。

---

## 0. 一句结论

**Pt-10%Rh 找到了完整的温度函数**（Heraeus 材料库：热导率 100–1400 °C 共 14 点、比热 25–1500 °C 共 16 点，厂方标注为「实测＋内插／实测＋外推」），够直接做 k(T)、cp(T)；
**Pt-20%Rh 一个实测点都没找到**（Heraeus 的 PtRh20 页面「Thermal」栏只有熔点，没有热导率、没有比热），只能给 Wiedemann–Franz 推算与 Neumann–Kopp 推算，**必须标「推算，非实测」**。

---

## 1. Pt-10%Rh 热导率 k(T)　【实测＋内插】

来源：Heraeus Precious Metals 材料数据库 PtRh10 页，「Thermal」栏图 *Thermal conductivity - HT¹*，
页脚 *Sources Thermal* 写明：**¹ measured and interpolated**（实测并内插）。
URL：https://www.heraeus-precious-metals.com/en/products-solutions/metal/material-database/md-ps-detail/PtRh10/
读取日期 2026-09-18。数值取得方式见 §6（图形数字化，非页面文字）。

| T (°C) | k (W/(m·K)) |  | T (°C) | k (W/(m·K)) |
|---:|---:|---|---:|---:|
| 100 | 42.5 |  | 800 | 61.8 |
| 200 | 45.3 |  | 900 | 63.4 |
| 300 | 48.8 |  | 1000 | 66.0 |
| 400 | 51.0 |  | 1100 | 68.0 |
| 500 | 53.5 |  | 1200 | 70.6 |
| 600 | 56.0 |  | 1300 | 70.7 |
| 700 | 59.0 |  | 1400 | 70.8 |

线性拟合（本文件自算）：

- 100–1200 °C：k = 40.71 + 0.025304·T，最大残差 0.85 W/(m·K)（≤2 %）。
- 100–1400 °C：k = 41.79 + 0.023077·T，最大残差 3.30 W/(m·K)——**1200 °C 以上曲线走平**（70.6→70.7→70.8），线性式在尾段偏高，要用就分段。

**同一页另给的常温值对不上**：同页「Thermal conductivity (W/(m·K)) [RT] = 30」，
与 HT 曲线 100 °C 的 42.5 之间有 40 % 的跳。两个数出自同一份数据表却不连续，取值时只能二选一，
本文件建议取 HT 曲线（理由见 §4.1：HT 曲线与同页实测电阻率满足 Wiedemann–Franz，RT 的 30 不满足）。
另有第三方常温值分歧更大：Goodfellow 给 Pt90/Rh10 **38 W·m⁻¹·K⁻¹ @ 23 °C**
（https://www.azom.com/article.aspx?ArticleID=2273 ，供应商数据）。常温值 30 / 38 / 42.5 三家不一致，**常温段不可用**。

**独立旁证（高温段）**：Yang 等，*Influence of Circular through Hole in Pt–Rh Bushing on Temperature
Propagation at High Temperature*，**Materials (Basel), 2022, 15(21), 7832**，Table 1：
Pt-10Rh 取 **λ = 70.05 W/(m·K)**（无锡铟制品公司数据），与本表 1200–1400 °C 的 70.6–70.8 同量级。
URL：https://pmc.ncbi.nlm.nih.gov/articles/PMC9658308/

---

## 2. Pt-10%Rh 比热 cp(T)　【实测＋外推】

来源同上页，图 *Specific Heat - HT²*，页脚注 **² measured and extrapolated**（实测并外推）。
原图纵轴单位 J/(g·K)，**数据本身只精确到 0.01 J/(g·K) = 10 J/(kg·K)**，故只能给台阶：

| T (°C) | cp (J/(kg·K)) |
|---|---|
| 25、100、200、300、400、500、600 | 140 |
| 700、800、900、1000 | 150 |
| 1100、1200 | 160 |
| 1300、1400 | 170 |
| 1500 | 180 |

线性拟合（本文件自算）：cp = 132.1 + 0.02549·T，最大残差 9.7 J/(kg·K)——就是那 10 J/(kg·K) 的量化台阶本身。
**结论：cp 分辨率只有 ±10 J/(kg·K)（约 ±7 %）**，比 k 粗得多；要拿它做热容判据，先问这个精度够不够。

交叉验证（Neumann–Kopp，见 §4.2）：0 °C 算 142.6、100 °C 算 146.7、300 °C 算 153.8 J/(kg·K)；
与 Heraeus 的 140/140/140 在 0 °C 一致、300 °C 差 +10 %。两法在两端（常温、1500 °C）合，中段不合。

---

## 3. Pt-20%Rh：**找不到实测 k(T) 或 cp(T)**

Heraeus PtRh20 页（https://www.heraeus-precious-metals.com/en/products-solutions/metal/material-database/md-ps-detail/PtRh20/ ，
2026-09-18 读）「Thermal」栏**只有熔化区间 1870–1910 °C**，既无热导率（连常温值都没有）也无比热；
该页只有电阻率 HT 图（¹measured and interpolated）、杨氏模量、屈服、抗拉、延伸、蠕变。

查过但**没有**给 Pt-20%Rh 的 k 或 cp 的来源（逐条记录，供复核不要重查）：

| 来源 | 结果 |
|---|---|
| JM Tech. Rev.《Thermal Conductivities of Platinum Alloys at High Temperatures》(Terada, Ohkubo, Mohri, *Platinum Metals Rev.*, 2005, **49**(1), 21–26, DOI 10.1595/147106705X24364) | 全文可读，但**只有 Pt-Ni、Pt-V 与 Pt-2 at.% X 系**，X 不含 Rh；纯 Pt 有值（见 §5） |
| JM《Thermal Conductivities and Electrical Resistivities of the Platinum Metals》(Powell, Tye, Woodman, *Platinum Metals Rev.*, 1962, **6**(4), 138–143, DOI 10.1595/003214062X64138143) | 只有纯金属（Ru/Os/Rh/Ir/Pd/Pt），80–500 K，**无合金** |
| JM《Rhodium-Platinum Alloys — A Critical Review》(Darling, *Platinum Metals Rev.*, 1961, **5**(2), 58–65) | 电阻率、热电势、密度、模量、硬度、强度齐全，**全文无热导率、无比热**（第二部分在 1961 年 7 月号，本次未取得） |
| JM《Properties of Additively Manufactured Platinum-Rhodium Alloys》(2023, DOI 10.1595/205651323X16787270178522) | 全文可读，只有杂质、密度、电阻率、蠕变断裂，**无 k、无 cp** |
| Goodfellow Pt80/Rh20 页 | 给 k = 47 W/(m·K)（未标温度）、ρ≈19 µΩ·cm、熔点 1825 °C。**三个数都与常识矛盾**（Pt-20Rh 的 k 不可能高于 Pt-10Rh 的 38，ρ 应高于 PtRh10 的 19，熔点应 ≈1900 °C），判为不可用 |
| Touloukian TPRC Vol.1《Thermal Conductivity — Metallic Elements and Alloys》(1970) | 是正解来源，但只找到整卷扫描 PDF（DTIC ADA951935 / Stanford poplab 镜像，1595 页影像），**本次未下载、未 OCR**，故未取到 Pt-Rh 页 |
| arXiv cond-mat/9611241《Thermal and Mechanical Properties of Pt-Rh Alloys》(Dereli 等, 1996) | **分子动力学模拟**，非实测，且不给 k(T) |
| NIST JRES 12 (1934)《Some physical properties of platinum-rhodium alloys》 | 扫描件，本次未 OCR；按该文目次为熔点/电阻率/硬度，**不含 k、cp** |
| 各供应商（Tanaka / Furuya / Nilaco / Umicore / Stanford Advanced Materials 等）检索 | 均只给常温单点或不给，**无温度函数** |

> 按项目规矩：**找不到就写找不到**。Pt-20%Rh 的 k(T)、cp(T) 目前**没有公开可指回的实测表**。

---

## 4. Pt-20%Rh 的两条推算（**推算，非实测**）

### 4.1 热导率：Wiedemann–Franz　k ≈ L·T/ρ(T)，L = 2.44×10⁻⁸ W·Ω·K⁻²

ρ(T) 用 r48_H 工作簿式（出处：`D:\WinForm\r48_H\Pt_Optimize\Core\MaterialDb.cs:135`
`Add(G("Pt-Rh/80-20", 0.0012512196262706044, -1.286233111334061e-07, 20.8, 20));`；
算式在同档 `MaterialDb.cs:63-67`：ρ = ρ₀·1e-8·(1+α·d+β·d²)，d = T − T₀，ρ₀ = 20.8 µΩ·cm @ T₀ = 20 °C；
工作簿本体为 `鉑金電氣計算.xlsx` R23–R44，见 `MaterialDb.cs:130` 注释）。

| T (°C) | ρ (µΩ·cm) | k_WF (W/(m·K)) | k_WF×0.94（经验校正，见下） |
|---:|---:|---:|---:|
| 20 | 20.80 | 34.4 | 32.3 |
| 100 | 22.86 | 39.8 | 37.4 |
| 200 | 25.40 | 45.5 | 42.7 |
| 300 | 27.88 | 50.2 | 47.2 |
| 400 | 30.30 | 54.2 | 50.9 |
| 500 | 32.68 | 57.7 | 54.3 |
| 600 | 34.99 | 60.9 | 57.2 |
| 700 | 37.26 | 63.7 | 59.9 |
| 800 | 39.47 | 66.3 | 62.4 |
| 900 | 41.63 | 68.8 | 64.6 |
| 1000 | 43.74 | 71.0 | 66.8 |
| 1100 | 45.79 | 73.2 | 68.8 |
| 1200 | 47.78 | 75.2 | 70.7 |
| 1300 | 49.73 | 77.2 | 72.6 |
| 1400 | 51.62 | 79.1 | 74.3 |
| 1500 | 53.46 | 80.9 | 76.1 |

×0.94 的来历：同一套算法（工作簿 ρ + L=2.44e-8）套到 **Pt-10%Rh** 上，与 §1 实测值逐点比：

| T (°C) | 100 | 200 | 300 | 400 | 500 | 600 | 700 | 800 | 900 | 1000 | 1100 | 1200 | 1300 | 1400 |
|---|---|---|---|---|---|---|---|---|---|---|---|---|---|---|
| k_WF（工作簿 ρ） | 42.0 | 47.6 | 52.2 | 55.9 | 59.1 | 61.8 | 64.2 | 66.2 | 68.0 | 69.6 | 71.1 | 72.4 | 73.6 | 74.7 |
| k 实测（Heraeus） | 42.5 | 45.3 | 48.8 | 51.0 | 53.5 | 56.0 | 59.0 | 61.8 | 63.4 | 66.0 | 68.0 | 70.6 | 70.7 | 70.8 |
| 差 | −1.2 % | +5.1 % | +6.9 % | +9.7 % | +10.5 % | +10.4 % | +8.7 % | +7.1 % | +7.3 % | +5.5 % | +4.5 % | +2.5 % | +4.1 % | +5.4 % |

**即：用工作簿电阻率做 WF 推算，会系统性高估热导率约 +6 %（最大 +10.5 %，在 400–600 °C）**。
若改用 L = 2.6×10⁻⁸（Powell/Tye 1962 建议给铂族高温段用的数，见 §7 来源 4），偏差扩大到 +12…+18 %，更差。

**为什么偏高**：同一温度下 Heraeus 自己的电阻率比工作簿高约 10 %（例：500 °C，Heraeus 0.35 Ω·mm²/m vs 工作簿 0.319）。
拿 **Heraeus 自己的 ρ** 做 WF，与 Heraeus 自己的 k 实测吻合到 −6.9 %…+0.7 %（200–1400 °C 内 |差| ≤ 4 %）：

| T (°C) | 100 | 300 | 500 | 700 | 900 | 1100 | 1300 | 1400 |
|---|---|---|---|---|---|---|---|---|
| k_WF（Heraeus ρ, L=2.44e-8） | 39.6 | 48.2 | 53.9 | 57.9 | 62.2 | 65.7 | 68.5 | 69.2 |
| k 实测 | 42.5 | 48.8 | 53.5 | 59.0 | 63.4 | 68.0 | 70.7 | 70.8 |
| 差 | −6.9 % | −1.2 % | +0.7 % | −1.8 % | −1.8 % | −3.4 % | −3.0 % | −2.3 % |

**所以 WF（L=2.44e-8）这条路本身是准的（±4 %），不准的是电阻率来源**。要用 WF 推 Pt-20%Rh，
必须先确定 ρ(PtRh20) 用哪一份。这里还有一个没解决的矛盾：**Heraeus 的 PtRh10 与 PtRh20 两条电阻率曲线几乎重合**
（两页数字化结果：PtRh10 0.21/0.23/0.26/…/0.61；PtRh20 0.21/0.24/0.26/…/0.61 Ω·mm²/m），
而工作簿说 1500 °C 时 PtRh20（53.5 µΩ·cm）反而**低于** PtRh10（57.2 µΩ·cm）。两份数据在 PtRh20 上互不支持，
**未解决**——要用 Pt-20%Rh 做设计，这一条得先问清楚。

### 4.2 比热：Neumann–Kopp（质量加权）　cp(合金) = Σ wᵢ·cpᵢ

纯组元 cp 用 Kaye & Laby（NPL）§2.3.6《Specific heat capacities of metals, alloys…》表（单位 J·g⁻¹·K⁻¹）：

| T (K) | 77 | 173 | 273 | 373 | 573 | 773 |
|---|---|---|---|---|---|---|
| Pt | 0.085 | 0.123 | 0.132 | 0.135 | 0.141 | 0.146 |
| Rh | 0.088 | 0.209 | 0.238 | 0.252 | 0.269 | —（表内缺） |

推算值（**推算，非实测**）：

| T | Pt-10%Rh（NK 推算） | Pt-20%Rh（NK 推算） | Pt-10%Rh 实测（Heraeus） |
|---|---|---|---|
| 0 °C (273 K) | 142.6 | 153.2 | 140 |
| 100 °C (373 K) | 146.7 | 158.4 | 140 |
| 300 °C (573 K) | 153.8 | 166.6 | 140 |

**工程用法建议**：Pt-20%Rh 的 cp 取「Heraeus 实测的 Pt-10%Rh 曲线 + 11…13 J/(kg·K)」
（即 RT–600 °C 约 151、700–1000 °C 约 161、1100–1200 °C 约 171、1300–1400 °C 约 182、1500 °C 约 193），
标注「以 Pt-10%Rh 实测为底、按 Neumann–Kopp 平移，推算」。**300 °C 附近两法差 10 %，是这条推算最弱的地方。**

---

## 5. 纯铂参考值，与 APP 现用式对照

APP 现用（出处：`D:\WinForm\r48_M\Pt_Optimize\Core\Materials.cs:45` 与 `:48`）：

```
public static double PtThermalK(double tC) => 71.6 + 0.0106 * tC;   // 铂导热系数 W/(m·K)
public static double PtCp(double tC)       => 133.0 + 0.0135 * tC;  // 铂比热 J/(kg·K)
```

档头注释只说「其余为文献拟合」（`Materials.cs:7`），`docs/Pt_理论模型_v6.1.md:122` 也只写「材料手册与程序拟合」——
**这两条的具体出处在仓库里查不到**（电阻率有 `鉑金電氣計算.xlsx` 可指，k 与 cp 没有对应档）。

### 5.1 热导率

Kaye & Laby（NPL）§2.3.7《Thermal conductivities of metallic elements》（纯多晶实测汇编）：

| T (K) | 173.2 | 273.2 | 373.2 | 573.2 | 973.2 |
|---|---|---|---|---|---|
| Pt (W·m⁻¹·K⁻¹) | 73 | 72 | 72 | 73 | 78 |
| Rh (W·m⁻¹·K⁻¹) | 156 | 151 | 147 | 137 | — |

对照 APP 式：0 °C 71.6（K&L 72）、100 °C 72.7（72）、300 °C 74.8（73）、700 °C 79.0（78）。
**0–700 °C 内 APP 式与 K&L 一致到 ≤2.5 %，常数项 71.6 就是 Touloukian/TPRC 系推荐值那一支**；
700 °C 以上 K&L 没给，APP 外推到 1300 °C 的 85.4、1500 °C 的 87.5 **是外推，无实测支撑**。

另一支实测给得高得多：Terada 等（JM Tech. Rev. 2005, 49(1), 21–26，激光闪射法）自测纯 Pt
**300 K 时 77.8 W·m⁻¹·K⁻¹、1100 K 时约 95 W·m⁻¹·K⁻¹**，文中明言比文献推荐值系统性偏高。
即纯铂 k 在 300 K 就有 **71.6（推荐值）vs 77.8（该文实测）＝ 8.7 % 的分歧**，1100 K 附近分歧拉到约 15 %。
**APP 站在推荐值这一支**；这不是错，但要知道另一支高 9–15 %。

### 5.2 比热

K&L §2.3.6（上表 Pt 行）：0 °C 132、100 °C 135、300 °C 141、500 °C 146 J/(kg·K)。
APP 式给：133、134.4、137.1、139.8。
**常温对得上（132 vs 133，0.8 %），但斜率只有 K&L 的一半**
（K&L 273→773 K 斜率 ≈ 0.028 J/(kg·K)/K，APP 0.0135）：300 °C 低 2.8 %、500 °C 低 4.3 %；
外推到 1300 °C 时 APP 给 150.6，而按文献纯 Pt 在 1573 K 的 cp ≈ 158–161 J/(kg·K)，**APP 约低 5–7 %**。
比热只进升温期蓄热量（热惯量）、不进稳态能量账，但**升温时间估算会偏乐观 5 % 上下**，值得记一笔。

---

## 6. 数字化方法与它的误差（可复现）

Heraeus 材料库的 HT 数据是 Highcharts 图，**页面文字里没有数值**，可下载的数据表也不给逐点值。
本次取数做法（只读、不下载）：在浏览器里读 SVG——取折线 `.highcharts-graph` 的 `d` 路径点，
取 `.highcharts-xaxis-grid` / `.highcharts-yaxis-grid` 的网格线像素与轴标签值做线性标定，再把像素反算成数值。

**三项自检（这是把它当数据用的前提）**：

1. 反算出的横坐标落在 100、200、…、1400 °C 上（最大偏差 0.5 °C）——横轴标定没歪。
2. 同法反算同页**电阻率**图，结果全部落在 0.01 Ω·mm²/m 的整格上（残差 +0.0006，约 0.003 px）——纵轴标定也没歪。
3. 反算的电阻率常温值 0.21 Ω·mm²/m，与同页文字 IACS 8.35–8.6 %（⇒ 0.2005–0.2065 Ω·mm²/m）同一量级。

**残余误差**：k 表约 ±0.1 W/(m·K)（图本身的数据分辨率），cp 表 ±10 J/(kg·K)（图本身只到 0.01 J/(g·K)）。
**这些数是「从厂方图上读回来的」，不是厂方给的数字表**——引用时必须这么写。

---

## 7. 来源清单

1. **Heraeus Precious Metals, Material Database, PtRh10 / Pt-10%Rh** — https://www.heraeus-precious-metals.com/en/products-solutions/metal/material-database/md-ps-detail/PtRh10/ （2026-09-18 读）。图 *Thermal conductivity - HT¹*（k，100–1400 °C）、*Specific Heat - HT²*（cp，25–1500 °C）、*Electric Resistivity - HT*、*Linear Coefficient of Expansion³*、*Linear Thermal Expansion - HT⁴*。页脚 *Sources Thermal*：**¹measured and interpolated ｜ ²measured and extrapolated ｜ ⁴measured**。同页文字：密度 20 g/cm³、熔化区间 1840–1870 °C、RT 热导率 30 W/(m·K)、IACS 8.35–8.6 %。→ §1、§2
2. **Heraeus, PtRh20 / Pt-20%Rh** — https://www.heraeus-precious-metals.com/en/products-solutions/metal/material-database/md-ps-detail/PtRh20/ （2026-09-18 读）。Thermal 栏**只有**熔化区间 1870–1910 °C；IACS 8.1–8.3 %；有电阻率 HT 图（¹measured and interpolated）。→ §3、§4.1
3. **Y. Terada, K. Ohkubo, T. Mohri, “Thermal Conductivities of Platinum Alloys at High Temperatures”, *Platinum Metals Review*, 2005, 49(1), 21–26**, DOI 10.1595/147106705X24364 — https://technology.matthey.com/content/journals/10.1595/147106705X24364 （HTML 正文可读；PDF 与 /article/ 路径皆 403，改用浏览器读 HTML 正文）。激光闪射法实测；纯 Pt 300 K = 77.8 W·m⁻¹·K⁻¹、1100 K ≈ 95；无 Rh 系。→ §3、§5.1
4. **R. W. Powell, R. P. Tye, M. J. Woodman, “Thermal Conductivities and Electrical Resistivities of the Platinum Metals”, *Platinum Metals Review*, 1962, 6(4), 138–143**, DOI 10.1595/003214062X64138143 — https://technology.matthey.com/content/journals/10.1595/003214062X64138143 。纯金属 80–500 K；文中建议高温段可用 **Lorenz 数 2.6×10⁻⁸ J·Ω·s⁻¹·K⁻²** 由电阻率反算热导率，精度优于 10 %。→ §3、§4.1
5. **A. S. Darling, “Rhodium-Platinum Alloys: A Critical Review of their Constitution and Properties”, *Platinum Metals Review*, 1961, 5(2), 58–65**, DOI 10.1595/003214061X525865 — https://technology.matthey.com/article/5/2/58-65/ 。无 k、无 cp。→ §3
6. **“Properties of Additively Manufactured Platinum-Rhodium Alloys”, *Johnson Matthey Technology Review*, 2023**, DOI 10.1595/205651323X16787270178522 — https://technology.matthey.com/content/journals/10.1595/205651323X16787270178522 。无 k、无 cp。→ §3
7. **Kaye & Laby, *Tables of Physical and Chemical Constants*（NPL 网络版），§2.3.7 Thermal conductivities of metallic elements** — https://web.archive.org/web/2016/http://www.kayelaby.npl.co.uk/general_physics/2_3/2_3_7.html 。Pt / Rh 的 k 在 173.2–973.2 K 五个温度点；页首注明更完整数据见 Touloukian et al. (1970)。→ §5.1
8. **Kaye & Laby, §2.3.6 Specific heat capacities（Specific heat capacities of metals, alloys and miscellaneous substances）** — https://web.archive.org/web/2016/http://www.kayelaby.npl.co.uk/general_physics/2_3/2_3_6.html 。Pt / Rh 的 cp 在 77/173/273/373/573/773 K 六个温度点。→ §4.2、§5.2
9. **N. Yang 等, “Influence of Circular through Hole in Pt–Rh Bushing on Temperature Propagation at High Temperature”, *Materials*, 2022, 15(21), 7832**, Table 1 — https://pmc.ncbi.nlm.nih.gov/articles/PMC9658308/ 。Pt-10Rh：ρ=20.5 g/cm³、λ=70.05 W/(m·K)、cp=0.133 kJ/(kg·K)（**常数，不给温度函数**；cp 那个数其实是纯铂常温值，可疑）。→ §1
10. **Goodfellow / AZoM, “Platinum/Rhodium Thermocouple Alloy Pt90/Rh10”** — https://www.azom.com/article.aspx?ArticleID=2273 ：k = 38 W·m⁻¹·K⁻¹ @ 23 °C。**Goodfellow Pt80/Rh20 页** — https://www.goodfellow.com/usa/resources/platinum-rhodium-pt80-rh20-wire-material-information/ ：k = 47 W/(m·K)（无温度）、ρ≈19 µΩ·cm、熔点 1825 °C，**判为不可用**（见 §3）。→ §1、§3
11. **Y. S. Touloukian, R. W. Powell, C. Y. Ho, P. G. Klemens, *Thermal Conductivity — Metallic Elements and Alloys*（TPRC Data Series Vol. 1, Plenum, 1970）** — 整卷扫描：https://apps.dtic.mil/sti/tr/pdf/ADA951935.pdf ；镜像 https://poplab.stanford.edu/pdfs/Touloukian-v1ThermalConductivityMetallicElementsAlloys-tprc70.pdf 。**本次未取数**（1595 页影像，未下载未 OCR）。这是 Pt-Rh 合金 k 的正解来源，**下一轮要查就查这一本**。
12. 本地对照档：`D:\WinForm\r48_M\Pt_Optimize\Core\Materials.cs:45`（PtThermalK）、`:48`（PtCp）、`:7`（「其余为文献拟合」）；`D:\WinForm\r48_M\docs\Pt_理论模型_v6.1.md:122`（「材料手册与程序拟合」）、`:268`（71.6→85.4）；电阻率式 `D:\WinForm\r48_H\Pt_Optimize\Core\MaterialDb.cs:63-67`（算式）、`:130-135`（PtRh10/PtRh20 系数，来自 `鉑金電氣計算.xlsx` R23–R44）。

---

## 8. 留给下一轮的三件事

1. **Pt-20%Rh 的实测 k、cp 仍是空的**。唯一有望的公开来源是 TPRC Vol.1（来源 11）；要取就得下载影像卷做 OCR，本次按「不下载」规矩没做。
2. **Heraeus 的 PtRh10 与 PtRh20 电阻率曲线几乎重合，与工作簿互相矛盾**（§4.1 末）。这关系到 WF 推算能不能用，也关系到求解链的电阻率取值，**该问清楚**。
3. **APP 的 `PtCp` 斜率只有文献的一半**（§5.2），`PtThermalK` 在 700 °C 以上是无实测支撑的外推（§5.1）；两条在仓库里都查不到出处。若要接 Pt-Rh 牌号，这两条得一起重定，并把出处写进档。

---

注记：2026-09-18　Opus 5（旁证员 B）。本文件所有「实测」与「推算」已逐条分标；数字化取数的三项自检见 §6。

File: deliverable/旁证_2026-09-18/JM1960_铂铑膨胀表_与工作簿对拍_本次开跑于2026-09-18_005455.md
# JM 1960 铂铑热膨胀表：逐格抄录 + 与《鉑金热膨胀计算.xlsx》对拍

本次开跑于 2026-09-18 00:54:55（+0800），抄录与对拍一次跑完，无长跑。2026-09-18，Opus 5。
**本轮不改代码**：下面第 7 节只给接线建议与 Link/Note 写法，一行码没动。

---

## 0. 一句话结论

工作簿的 LT/L0 表**就是这张 1960 年的 JM 表按 4 位小数抄下来的**（来源不再"不明"），
1000 °C 以下两者只差舍入（纯铂 ε 相对差 ≤ 1.64 %）；
但论文**没有纯铂 1000 °C 以上的实测值**（纯铂栏是 Ref. 2 的转载、止于 1000 °C），
所以 JM **不能**把纯铂 1000–1500 °C 的 Coverage 从"外推"改成"实测"；
而 **PtRh20 的 1400 °C 格（G18）工作簿抄错了**：论文 1.0152，工作簿 1.0157，
这一格把 6 阶趋势线的瞬时 α 在 1322–1500 °C 压成下降段（1500 °C 差 −43 %），
正落在工作温度 1100–1450 °C 里。

---

## 1. 出处与口径

| 项 | 内容 | 出处 |
|---|---|---|
| 文献 | B. Barter, A. S. Darling, "Thermal Expansion of Rhodium-Platinum Alloys" | 标题页 p.138 |
| 出版 | *Platinum Metals Rev.*, 1960, **4** (4), 138–140 | 页脚 p.138 / p.139 / p.140 |
| 机构 | Johnson Matthey Research Laboratories（文首斜体导言） | p.138 |
| 本地文件 | `D:\WinForm\Pt_Optimize\pmr0004-0138.pdf`（3 页，扫描版） | — |
| 表所在页 | 表 "Thermal Expansion of Rhodium-Platinum Alloys" 整版在 **p.139** | p.139 |
| 量 | **Lt/Lo**（表头分式），0 °C 为基准的长度比，**无量纲**；本抄录另给 ε = Lt/Lo − 1（单位 10⁻³ in/in，等同 10⁻³ 无量纲）与 α_mean = ε/T（10⁻⁶/K） | p.139 表头 |
| 样品 | **⅛ in 直径拉丝棒**（放大页面图逐字核过，不是 ¼ 也不是 4 in），竖挂在对开管式电阻炉里 | p.138 右栏末 |
| 标距 | 棒上两个基准刻痕，原始间距 **3 in** | p.139 左栏首 |
| 测法 | **两台望远显微镜**，测量极限 **±0.0001 in** | p.138 右栏末–p.139 左栏 |
| 气氛 | **空气中** | p.139 左栏 |
| **状态** | 硬拉态装入冷炉 → 原位退火产生**永久缩短**；20 % Rh 棒首次加热到 1360 °C 后出现恒温缩短，**1500 °C 保温 1 h 后**的冷却曲线明显低于首次加热曲线，室温残余缩短约 **0.003 in / 3 in 标距**；此后再加热再冷却不再有明显变化 | p.139 左栏 |
| **表里画的是哪条曲线** | "the expansion curves plotted in Fig. 2 are those obtained during cooling after approximately one hour at 1500 °C" — **1500 °C 保温约 1 h 后的冷却曲线**（已退火态） | p.139 左栏 Experimental Results |
| 栏别 | **10 % / 20 % / 30 % / 95 % Rh 四栏 = 本文实测**；**Platinum (Ref. 2) 栏 = Holborn, Scheel & Henning, Wärmetabellen, Braunschweig, 1919, p.54 的转载**；**Rhodium (Ref. 1) 栏 = Ebert, Phys. Zeit., 1938, 39, 6 的转载** | p.139 表头 + p.140 References |

**精度折算（本抄录算的，不是论文写的）**：±0.0001 in ÷ 3 in 标距 = **±3.3 × 10⁻⁵ in/in**。
对 ε 的相对精度：100 °C（ε = 0.9e-3）约 ±3.7 %；1000 °C（ε ≈ 10e-3）约 ±0.33 %；1500 °C（ε ≈ 17e-3）约 ±0.19 %。
表格印刷位数（合金栏 300 °C 以上只有 4 位小数 ⇒ 量化 ±5 × 10⁻⁵）**比仪器还粗**，两者同量级。
这只是仪器读数下限，不是完整不确定度预算（炉温均匀性、热电偶、刻痕定义都没给）。

**两处论文自身的小出入，照录不改**：
1. 表头第 5 栏印的是 **"95 % Rh"**（图 2 的曲线标签也写 "95 % RHODIUM"，两处互相印证，页面图放大到 2 倍核过）。10/20/30 之后跳到 95 有点怪，但两处一致，**照抄**。
2. p.140 正文说"所有测过的合金在 0–1500 °C 膨胀 **16 到 18** × 10⁻³ in/in"，但表里 95 % Rh 栏给 **18.4** × 10⁻³，略出这个区间。

**图 2 的纵轴是错位画的**（各曲线在 T = 0 处起点不同，逐条上移约 0.004 便于分辨），
**不能从图 2 读数**；表格才是数。图 2 里 PLATINUM (Holborn et al) 那条**到 1000 °C 就断了**，与表格纯铂栏止于 1000 °C 一致。

---

## 2. 表 1 逐格抄录（论文 p.139，Lt/Lo）

每一格都对着页面图核过两遍（先左右半幅，再上中下三带，2175 × 2999 原始分辨率裁切放大）。
空白 = 论文该格就是空的。

| T (°C) | Platinum (Ref. 2) | 10 % Rh | 20 % Rh | 30 % Rh | 95 % Rh | Rhodium (Ref. 1) |
|---:|---:|---:|---:|---:|---:|---:|
| 0 | 1.000 | 1.000 | 1.000 | 1.000 | 1.000 | 1.000 |
| 100 | 1.00090 | 1.0010 | 1.00063 | 1.00092 | 1.00095 | 1.00085 |
| 200 | 1.00183 | 1.0020 | 1.00140 | 1.00170 | 1.00180 | 1.00180 |
| 300 | 1.00278 | 1.0030 | 1.0023 | 1.0027 | 1.0027 | 1.00280 |
| 400 | 1.00376 | 1.0041 | 1.0032 | 1.0035 | 1.0036 | 1.00385 |
| 500 | 1.00477 | 1.0051 | 1.0043 | 1.0045 | 1.0045 | 1.00490 |
| 600 | 1.00580 | 1.0061 | 1.0053 | 1.0054 | 1.0054 | 1.00600 |
| 700 | 1.00686 | 1.0072 | 1.0063 | 1.0064 | 1.0065 | 1.00710 |
| 800 | 1.00794 | 1.0083 | 1.0075 | 1.0075 | 1.0076 | 1.00825 |
| 900 | 1.00905 | 1.0094 | 1.0087 | 1.0085 | 1.0087 | 1.00950 |
| 1000 | 1.01019 | 1.0106 | 1.0099 | 1.0097 | 1.0100 | 1.01080 |
| 1100 | （空） | 1.0117 | 1.0112 | 1.0109 | 1.0113 | 1.01210 |
| 1200 | （空） | 1.0131 | 1.0125 | 1.0121 | 1.0128 | 1.01350 |
| 1300 | （空） | 1.0144 | 1.0138 | 1.0135 | 1.0146 | 1.01500 |
| 1400 | （空） | 1.0158 | 1.0152 | 1.0149 | 1.0164 | 1.01650 |
| 1500 | （空） | 1.0176 | 1.0167 | 1.0165 | 1.0184 | 1.01810 |

0 → 1500 °C 总膨胀（ε，10⁻³ in/in）：10 % Rh **17.60**｜20 % Rh **16.70**｜30 % Rh **16.50**｜95 % Rh **18.40**｜Rh **18.10**｜纯铂 **无**（栏止于 1000 °C，ε(1000) = 10.19）。

CSV（含 ε 与 α_mean 两组派生列、表头写明单位/样品/精度/页码）：
`D:\WinForm\r48_M\deliverable\旁证_2026-09-18\JM1960_表1_LT_over_L0.csv`

---

## 3. 对拍 (a)：纯铂 LT/L0，工作簿 C 列 vs 论文 Platinum 栏

工作簿 = `D:\WinForm\r48_H\鉑金热膨胀计算.xlsx`（与 `D:\WinForm\Pt_Optimize\鉑金热膨胀计算.xlsx` 同 34245 B），
工作表「鉑金热膨胀计算」，C 列 = Pt (LT/L0)，D 列 = α 公式，行 B4 = 0 … B19 = 1500。

| T | 单元格 | 工作簿 | 论文 p.139 | ΔLT/L0 | ε 相对差 |
|---:|---|---:|---:|---:|---:|
| 100 | C5 | 1.0009 | 1.00090 | 0 | 0.00 % |
| 200 | C6 | 1.0018 | 1.00183 | −3e-5 | **−1.64 %** |
| 300 | C7 | 1.0028 | 1.00278 | +2e-5 | +0.72 % |
| 400 | C8 | 1.0038 | 1.00376 | +4e-5 | +1.06 % |
| 500 | C9 | 1.0048 | 1.00477 | +3e-5 | +0.63 % |
| 600 | C10 | 1.0058 | 1.00580 | 0 | 0.00 % |
| 700 | C11 | 1.0069 | 1.00686 | +4e-5 | +0.58 % |
| 800 | C12 | 1.0079 | 1.00794 | −4e-5 | −0.50 % |
| 900 | C13 | 1.0091 | 1.00905 | +5e-5 | +0.55 % |
| 1000 | C14 | 1.0102 | 1.01019 | +1e-5 | +0.10 % |
| 1100–1500 | C15:C19 | **写 0（无数据）** | （空） | — | — |

**每一格都正好是论文值四舍五入到 4 位小数**（|ΔLT/L0| ≤ 5e-5 = 半个末位），无一例外。

**旁证再钉一次**：工作簿右上小表 U 列（`PtThermalExpansion.SideTable` 的 "Pt","U"）
写 500 °C = 9.54 × 10⁻⁶、1000 °C = 10.19 × 10⁻⁶，
而论文纯铂栏算出来 477/500 = **9.54**、1019/1000 = **10.19** —— **逐位相同**。
U6/U7（1200/1300 °C）写 "-"，也正好对应论文纯铂栏在 1000 °C 以上没有数。

⇒ **工作簿纯铂那一栏的来源就是这张表**（再往上是 Holborn/Scheel/Henning 1919）。
`PtThermalExpansion.cs` 注释里"两份工作簿均未注明供应商 / 来源不明"这句，对纯铂与五条 Rh 曲线**可以撤销**了。

---

## 4. 对拍 (b)：X14 三次式外推 1150 / 1300 / 1500 °C

X14:X16 公式（`PtThermalExpansion` 的 "Pt" 曲线系数，Origin = CellFormula）：
α_mean(T) = 8.722923 + 2.337597e-3·T − 1.636835e-6·T² + 7.798529e-10·T³ （×10⁻⁶/K）

**4a. 拟合区内（有论文值可比）**

| T | X14 α_mean | 论文纯铂 α_mean | Δ | 工作簿 4 位小数表算的 α |
|---:|---:|---:|---:|---:|
| 100 | 8.9411 | 9.0000 | −0.66 % | 9.0000 |
| 200 | 9.1312 | 9.1500 | −0.21 % | 9.0000 |
| 300 | 9.2979 | 9.2667 | +0.34 % | 9.3333 |
| 400 | 9.4460 | 9.4000 | +0.49 % | 9.5000 |
| 500 | 9.5800 | 9.5400 | +0.42 % | 9.6000 |
| 600 | 9.7047 | 9.6667 | +0.39 % | 9.6667 |
| 700 | 9.8247 | 9.8000 | +0.25 % | 9.8571 |
| 800 | 9.9447 | 9.9250 | +0.20 % | 9.8750 |
| 900 | 10.0694 | 10.0556 | +0.14 % | 10.1111 |
| 1000 | 10.2035 | 10.1900 | **+0.13 %** | 10.2000 |

X14 是拿**舍入过的 4 位小数 α**去拟的，所以它对论文 5 位小数的偏差（≤ 0.66 %）
其实是"拟合把舍入抹平"的结果 —— 方向是对的，但 X14 **不比论文原值更准**。

**4b. 外推点（论文在这三个温度上没有纯铂实测值）**

| T | X14 α_mean (10⁻⁶) | X14 ε (10⁻³) | X14 LT/L0 | 论文纯铂 |
|---:|---:|---:|---:|---|
| 1150 | **10.432504** | 11.997 | 1.011997 | **无**（栏止于 1000 °C） |
| 1300 | **10.708885** | 13.922 | 1.013922 | **无** |
| 1500 | **11.178443** | 16.768 | 1.016768 | **无** |

（1150 那个值与工作簿 X15/X16 存的结果 10.4325040417875 逐位相同 —— 公式复算无误。）

只能拿论文**实测合金**给它划一个区间（纯铂应低于同温 PtRh10）：

| T | X14 (Pt) ε | 论文 10 % Rh | 20 % Rh | 30 % Rh | X14 对 10 % Rh |
|---:|---:|---:|---:|---:|---:|
| 1150（论文按 1100/1200 线性内插） | 11.997e-3 | 12.400e-3 | 11.850e-3 | 11.500e-3 | −3.25 % |
| 1300 | 13.922e-3 | 14.400e-3 | 13.800e-3 | 13.500e-3 | −3.32 % |
| 1500 | 16.768e-3 | 17.600e-3 | 16.700e-3 | 16.500e-3 | −4.73 % |

X14 的纯铂外推值落在"略低于 PtRh10、贴着 PtRh20/PtRh30"的位置，方向合理；
但 1500 °C 时它**高于** 20 %/30 % Rh 的实测值。这不算立刻判它错 ——
论文自己在 p.140 就写"30 % 铑合金膨胀得比它的成分所暗示的要少一些"，
表里合金的排序本来就不随 Rh 含量单调（1500 °C：10 % 17.60 > 20 % 16.70 > 30 % 16.50）。
**结论：JM 对 X14 的外推既不能证实也不能证伪，只能给一个 ±5 % 量级的合理性区间。**

CSV：`JM1960_外推与ZGS锚_对照.csv`

---

## 5. 对拍 (c)：">1000 °C 当地 α 以 ZGS-Pt 斜率为锚 ±5 %"

ZGS 两列在工作簿里只有 4 个点：Q9/Q14/Q16/Q17 = 500/1000/1200/1300 °C → 9.5 / 10.2 / 10.6 / 10.7（平均 α ×10⁻⁶）。

**5a. 低温端先对锚（这一段论文有纯铂值）**

| T | 论文纯铂 α_mean | ZGS-Pt | Δ | X14 | Δ |
|---:|---:|---:|---:|---:|---:|
| 500 | 9.5400 | 9.5 | −0.42 % | 9.5800 | +0.42 % |
| 1000 | 10.1900 | 10.2 | **+0.10 %** | 10.2035 | +0.13 % |

ZGS-Pt 这把尺在 500/1000 °C 上与论文纯铂对得**非常准**（≤ 0.42 %）。

**5b. 高温端当地 α（10⁻⁶/K，= Δε/ΔT）**

| 区间 | ZGS-Pt | ZGS-PtRh10 | X14 (Pt) | 论文 10 % Rh | 20 % Rh | 30 % Rh | 95 % Rh | Rh |
|---|---:|---:|---:|---:|---:|---:|---:|---:|
| 1000–1200 | 12.600 | 13.000 | 12.094 | 12.500 | 13.000 | 12.000 | 14.000 | 13.500 |
| 1200–1300 | 11.900 | 13.600 | 12.993 | 13.000 | 13.000 | 14.000 | 18.000 | 15.000 |
| **1000–1300** | **12.367** | 13.200 | **12.393** | **12.667** | **13.000** | **12.667** | 15.333 | 14.000 |
| 1000–1500 | （无点） | （无点） | 13.128 | 14.000 | 13.600 | 13.600 | 16.800 | 14.600 |
| 1300–1500 | （无点） | （无点） | 14.231 | 16.000 | 14.500 | 15.000 | 19.000 | 15.500 |

1000–1300 °C 段，ZGS-Pt 的当地 α 对论文**实测**合金：

| 对比对象 | ZGS-Pt 相对偏差 |
|---|---:|
| 10 % Rh（12.667） | **−2.37 %** |
| 20 % Rh（13.000） | **−4.87 %** |
| 30 % Rh（12.667） | **−2.37 %** |
| 95 % Rh（15.333） | −19.35 % |
| Rh（14.000） | −11.67 % |

**结论：锚对得上，但只在 1000–1300 °C 段、且只有 Pt-Rh 三个低铑合金算数。**
- ZGS-Pt 落在三个低铑实测合金下方 2.4–4.9 %，**全在 ±5 % 内**；纯铂本来就该比它的铑合金低一点，方向也对。
- X14 自己的当地 α（12.393）与 ZGS-Pt（12.367）只差 **+0.22 %** —— 两把尺在这一段是互相印证的。
- **1300–1500 °C 段，ZGS 没有数据点，论文也没有纯铂点** ⇒ 那一段的"锚"是"二次式外推 × 无实测对照"的双重外推。
  论文实测合金在这一段的当地 α 是 14.5–16.0，X14 给 14.231（比 20 % Rh 低 1.9 %、比 30 % Rh 低 5.1 %、比 10 % Rh 低 11.1 %）。
  **±5 % 这个数在 1300–1500 °C 上没有实测支撑，别当成已验证。**
- 95 % Rh 与纯 Rh 差 12–19 %，**不能拿来当纯铂的锚**（离成分太远），登记在这里只是完整性。

---

## 6. 对拍 (d)：PtRh10 / PtRh20 逐格 + 「不升反降」的病因

工作簿 E 列（PtRh10）、G 列（PtRh20）与论文对拍，全 16 行：

| 曲线 | 与论文不一致的格 | 工作簿 | 论文 | Δ LT/L0 | Δε |
|---|---|---:|---:|---:|---:|
| **PtRh10 (E)** | **一格都没有，16 / 16 逐位相同** | — | — | 0 | 0 |
| PtRh20 (G) | G5（100 °C） | 1.0006 | 1.00063 | −3e-5 | −4.76 %（4 位小数舍入） |
| **PtRh20 (G)** | **G18（1400 °C）** | **1.0157** | **1.0152** | **+5.0e-4** | **+3.29 %** |

**全表只有 G18 这一格超出"4 位小数舍入"能解释的范围**（其余 95 格 |Δ| ≤ 5e-5）。
另外几格纯属舍入：PtRh30 I5（1.0009 vs 1.00092）、PtRh95 K5（1.0010 vs 1.00095）、
Rh M5/M8/M12（1.00085/1.00385/1.00825 → 1.0009/1.0039/1.0083）、纯铂那 8 格（见第 3 节）。
100 °C 那一行的相对差看着大（最大 +5.88 %），是因为 ε 本身只有 0.85e-3，
**半个末位就占 5 %** —— 这是位数，不是数据分歧。

**「不升反降」正是 G18 造成的**（平均 α = (LT/L0 − 1)/T × 10⁶，工作簿 H 列公式）：

| T | 工作簿 α | 论文 α | 工作簿走向 | 论文走向 |
|---:|---:|---:|---|---|
| 1300 | 10.6154 | 10.6154 | ↑ | ↑ |
| 1400 | **11.2143** | 10.8571 | ↑ | ↑ |
| 1500 | **11.1333** | 11.1333 | **↓ 反降** | ↑ |

论文的 PtRh20 平均 α 从 100 °C 到 1500 °C **全程单调上升**，一次反降都没有。
**⇒ JM 数据说：工作簿 G18 抄错了，不是物理现象。**

**下游后果（这才是要紧的）** —— `PtThermalExpansion` 的 PtRh20 曲线是拿 H 列（含 G18）做的 6 阶趋势线。
本次用精确有理数最小二乘按同阶数、同数据区间复算，**与 `PtThermalExpansion.cs` 里存的 7 位系数逐位相同**（说明码抄工作簿没错，错在工作簿）；
再把 G18 换成论文的 1.0152 重拟一条，两条对比：

| T | 现行曲线 平均 α | 改正后 平均 α | 差 | 现行 **瞬时 α** | 改正后 **瞬时 α** | 差 |
|---:|---:|---:|---:|---:|---:|---:|
| 1200 | 10.4287 | 10.4190 | +0.09 % | 14.323 | 13.115 | **+9.2 %** |
| 1300 | 10.7671 | 10.6304 | +1.29 % | 15.203 | 13.262 | **+14.6 %** |
| 1400 | 11.0733 | 10.8412 | +2.14 % | 14.470 | 14.106 | +2.6 % |
| 1450 | 11.1646 | 10.9704 | +1.77 % | 12.770 | 15.167 | **−15.8 %** |
| 1500 | 11.1703 | 11.1377 | +0.29 % | 9.610 | 16.959 | **−43.3 %** |

- **平均 α 只差 2 % —— 一眼看不出来；瞬时 α（升温期逐段伸长、δ 余量用的就是它）差到 43 %。**
  这正是本项目最怕的"看起来正常的错数"。
- 更硬的一条：现行曲线的瞬时 α 在 **1322.1–1500 °C 是下降段**
  ⇒ 按 `ExpansionCoverage.ShapeUntrusted` 的定义，PtRh20 在**工作温度 1100–1450 °C 的上半段会被标"拟合形状不可信"**。
  把 G18 换成论文的 1.0152 重拟后，**下降段整个消失**（0–1500 °C 瞬时 α 全程单调增）。
  也就是说：现在那面"形状不可信"的旗，是一格抄错插出来的，不是 fcc 固溶体的物理。
- 长度尺度：500 mm 的 PtRh20 件在 1400 °C，工作簿表值给 7.850 mm、论文给 7.600 mm，**差 0.250 mm**，
  是伸缩余量 δ 默认 0.1 mm 的 **2.5 倍**。

⚠ `Pt-Rh/80-20` 在 `GradeExpansionMap` 里是 Direct 接到 PtRh20 的**设计牌号**，不是旁枝。

---

## 7. 建议：JM 能不能接进 `PtThermalExpansion`（本轮只写建议，不改码）

### 7.1 能接什么、不能接什么

| 拟接曲线 | 论文里是什么 | 温度覆盖 | 能否标"实测" | 建议 |
|---|---|---|---|---|
| **纯铂 0–1000 °C** | **Ref. 2 转载**（Holborn/Scheel/Henning 1919），**不是 JM 自己测的** | 0–1000 | 实测（1919 年的实测），但**出处要写 Holborn，不是 JM** | 建议接，曲线 id **`HSH1919-Pt`**，Note 里注明"经 JM 1960 p.139 转载"。相对现行值只提精度（5 位 vs 4 位），不改 Coverage |
| **纯铂 1000–1500 °C** | **论文没有**（纯铂栏与图 2 的纯铂曲线都止于 1000 °C） | — | **不能** | **Coverage 一律保持 `Extrapolated` 不动**。JM 只能提供"旁证区间"（第 4b 节的 PtRh10/20/30 夹逼），当诊断数打印，不进覆盖类别 —— 与现行 ZGS 诊断数同一处理 |
| **PtRh10** | **本文实测**（冷却曲线） | 0–1500 | **可以** | 建议接，id `JM1960-PtRh10`；与工作簿 E 列 **16/16 逐位相同**，接进去数一位不变，只是出处、口径、精度说明落地 |
| **PtRh20** | **本文实测**（冷却曲线） | 0–1500 | **可以** | 建议接，id `JM1960-PtRh20`；**顺带改掉 1400 °C 那一格**（这是本轮唯一会动数的地方，见 7.3） |
| PtRh30 / PtRh95 | 本文实测 | 0–1500 | 可以 | 可接（目前只进数据目录、不进设计牌号下拉），id `JM1960-PtRh30` / `JM1960-PtRh95` |
| Rh | **Ref. 1 转载**（Ebert 1938） | 0–1500 | 实测（1938 年的），出处写 Ebert | 可接，id `Ebert1938-Rh` |
| PtAu5 / ZGSPt / ZGSPtRh10 / ZGSPtAu5 | 论文里**没有** | — | — | **来源仍然不明，这句不能撤** |

### 7.2 口径差异（必须写进 Note，不能只写"实测"两个字）

1. **JM 是"1500 °C 保温约 1 h 后的冷却曲线"，是退火稳定态**（p.139 左栏）。
   工作簿口径原本没写，但本次已证明工作簿就是这张表的 4 位小数副本 ⇒ **两者口径相同**，
   `PtThermalExpansion.cs` 里"来源不明"的措辞对这六条曲线应改成"出处 = JM 1960 p.139（转录时舍到 4 位小数）"。
2. **表里不含首次退火的永久缩短**。硬拉态（或冷加工态）件首次升温到 1500 °C 会额外缩短约
   **0.003 in / 3 in = 1.0 × 10⁻³**（p.139 左栏，20 % Rh 实测；论文说"所有合金都有这个现象，程度不等"）。
   对 500 mm 的件就是 **0.5 mm**，是 δ 默认 0.1 mm 的 5 倍，方向是**缩短**。
   ⇒ 只要 APP 要算"新件第一次升温"的伸缩余量，这一项就得单列，**不能靠膨胀表覆盖**。
   （只算"退火后稳定态反复升降温"时不需要。）
3. **空气中测的**；APP 的管内是玻璃态/空管，气氛不同。铂铑在空气中高温有挥发失重，但那是质量不是长度，此处不构成口径差。
4. **精度**：±0.0001 in / 3 in = ±3.3e-5 in/in（仪器下限）；表格印刷 4 位小数 = ±5e-5（量化）。
   100 °C 那一格的 ε 相对精度只有约 ±4 % ⇒ **`EndDefinedPointInterp` 那一段（0–100 °C）的不确定度要照这个写**，
   不能让人以为 0–100 °C 的线性内插比高温段更准。

### 7.3 接线时的 Link / Note 写法（建议稿，照现有档的句式）

`ExpansionCoeffOrigin` 现在只有 `CellFormula` / `ChartLabelText` / `RecomputedSameAlgorithm` 三档，
全是"工作簿里的算法"。接文献表需要**新增一档**，建议：

```csharp
/// <summary>公开文献的实测数据表：按该表的数据点、用与工作簿同一最小二乘复算趋势线，取 7 位。
/// 数据出处写到卷期页与栏名，口径（试样、标距、气氛、热历程）写进 DataSource。2026-09-18，Opus 5。</summary>
PublishedTable,
```

曲线注册（以 PtRh20 为例）：

```csharp
// PtRh20：Barter & Darling, Platinum Metals Rev., 1960, 4 (4), 138-140，表在 p.139「20 % Rh」栏。
// ⚠ 工作簿 G18（1400 °C）写 1.0157，论文印的是 1.0152（差 +5.0e-4，ε +3.29 %）——
//   本条按论文取值；工作簿那一格是转录错误（证据：该格使工作簿 H 列平均 α 在 1400→1500 °C 反降，
//   而论文的 20 % Rh 平均 α 全程单调增；见 deliverable/旁证_2026-09-18/）。2026-09-18，Opus 5。
FromPublishedTable("JM1960-PtRh20", ExpansionCoeffOrigin.PublishedTable,
    "Platinum Metals Rev., 1960, 4 (4), 139 表 Lt/Lo「20 % Rh」栏（本文实测栏）",
    /*系数：按论文 15 个数据点、6 阶、同最小二乘复算取 7 位*/,
    dataSrc: "⅛ in 拉丝棒，标距 3 in，空气中，望远显微镜 ±0.0001 in（±3.3e-5 in/in）；" +
             "取 1500 °C 保温约 1 h 后的**冷却曲线**（已退火稳定态）；" +
             "表内 300 °C 以上只印 4 位小数（量化 ±5e-5）；" +
             "**不含**硬拉态件首次退火的永久缩短（p.139：20 % Rh 约 0.003 in / 3 in = 1.0e-3，方向为缩短）"),
```

牌号映射（`GradeExpansionMap`，`Why` 字段）：

```csharp
new GradeExpansionMap("Pt-Rh/80-20", "JM1960-PtRh20", ExpansionLink.Direct,
    "同名义成分；出处 Platinum Metals Rev. 1960, 4 (4), 139 实测栏（工作簿 G 列是这张表舍到 4 位小数的副本，G18 一格有转录错误）"),
new GradeExpansionMap("Pt", "HSH1919-Pt", ExpansionLink.Direct,
    "纯铂 0–1000 °C：Holborn/Scheel/Henning, Wärmetabellen, 1919, p.54（经 Platinum Metals Rev. 1960, 4 (4), 139「Platinum (Ref. 2)」栏转载）；"
    + "1000 °C 以上该文献没有数据，仍为外推"),
```

随返回值带出去的 Note（1000 °C 以上的纯铂，建议在现有"外推"注记后面追加这一句，**不改 Coverage**）：

```
；旁证（不改覆盖类别）：同温实测铂铑合金 Lt/Lo —— 1300 °C：PtRh10 1.0144 / PtRh20 1.0138 / PtRh30 1.0135，
1500 °C：1.0176 / 1.0167 / 1.0165（Platinum Metals Rev. 1960, 4 (4), 139）；本外推值 1300 °C 1.01392、
1500 °C 1.01677，比 PtRh10 低 3.3 % / 4.7 %（纯铂应低于其铑合金，方向合理）。该文献没有纯铂 1000 °C 以上实测值。
```

### 7.4 接线前必须先过的门（建议）

1. **门要读 PDF，不许手抄**（对应「门不许手抄生产配方」）：把这张表的 96 个数放进一个只读常量档 + 一个从 `pmr0004-0138.pdf` 现抽现比的测试；不要让测试和生产码各抄一份。
2. **单调性门**：所有 Pt-Rh 曲线的**瞬时 α** 在 0–1500 °C 必须单调不减（fcc 固溶体无相变）。
   这道门现在会挂在 PtRh20 上 —— 那正是它该做的事（G18）。
3. **改数的门**：G18 一改，PtRh20 的 6 阶系数、`ShapeUntrusted` 区间、
   以及所有用 PtRh20 的 finaldesigns 结果都会动 ⇒ 要按"新状态位默认没接上"的教训，
   在下游（报告里打印出来的伸长值）造门，不是只在 `PtThermalExpansion` 里改完就算。

---

## 8. 不确定 / 本轮没做

1. **"95 % Rh" 是否是原刊排版错误（比如本该是 40 % Rh），本轮无法判定**。
   表头与图 2 曲线标签两处一致写 95 %，就照录 95 %。它不是设计牌号，不影响 Pt / PtRh10 / PtRh20。
2. **论文纯铂栏的上游（Holborn/Scheel/Henning 1919, p.54）没有查证**，只按论文 p.140 的 References 转述。
   若要把纯铂 ≤1000 °C 标成"实测"，严格说该去核 1919 年那本 Wärmetabellen。
3. **论文没给不确定度预算**，只给了望远显微镜的读数极限。±3.3e-5 in/in 是本抄录按 ±0.0001 in / 3 in 折算的，
   炉温均匀性、热电偶误差、刻痕定义都没有计入。
4. **1150 °C 的论文值是本抄录按 1100/1200 两格线性内插的**，论文本身温度栏距 100 °C，没有 1150 那一行。
5. **工作簿的 PtAu5 / ZGSPt / ZGSPtRh10 / ZGSPtAu5 四列与 JM 无关**，来源仍不明，本轮没查。
6. **本轮一行码没改，也没跑 APP、没跑测试、没做 git 操作**；G18 的修正只写在建议里。
   改不改、怎么改，要按 `.claude/workflows/opus5-agent-gate.js` 的四阶段代理把关走。
7. 只读了 `D:\WinForm\r48_H\鉑金热膨胀计算.xlsx` 与 `D:\WinForm\r48_H\Pt_Optimize\Core\PtThermalExpansion.cs`。
   工作簿与 `D:\WinForm\Pt_Optimize\鉑金热膨胀计算.xlsx` 已核 **MD5 相同**（`5159cf0d5a23a704afcaf03e7f39bb08`），是同一份。

---

### 产出文件

| 文件 | 内容 |
|---|---|
| `D:\WinForm\r48_M\deliverable\旁证_2026-09-18\JM1960_铂铑膨胀表_与工作簿对拍_本次开跑于2026-09-18_005455.md` | 本档 |
| `D:\WinForm\r48_M\deliverable\旁证_2026-09-18\JM1960_表1_LT_over_L0.csv` | 论文 p.139 表逐格（Lt/Lo + ε 10⁻³ + α_mean 10⁻⁶），表头写明单位/样品/精度/热历程/栏别出处 |
| `D:\WinForm\r48_M\deliverable\旁证_2026-09-18\JM1960_vs_工作簿_逐格对拍.csv` | 96 格逐格差（单元格号、ΔLt/Lo、Δε %） |
| `D:\WinForm\r48_M\deliverable\旁证_2026-09-18\JM1960_外推与ZGS锚_对照.csv` | X14 逐温度 + 1150 外推点 + 当地 α 锚对照表 |

注记：2026-09-18，Opus 5（数据抄录员）。表格 96 格对着 `pmr0004-0138.pdf` 第 2 页的页面图核过两遍（左右半幅 + 上中下三带，2175 × 2999 原始分辨率裁切放大）；方法段的"⅛ in"另放大 2.2 倍单独核过。
