Repository: stevenlu101/Pt_Optimize

# Pt_Optimize

铂金直接加热系统（供料管 + 法兰）的用量优化。WinForms / net8.0-windows。

**目标函数：在满足全部约束的前提下，使铂金总质量最小。**

```bash
dotnet run --project Pt_Optimize
```

| CLI | 作用 |
|---|---|
| `--cli [case.json]` | 一维管段求解摘要 |
| `--cli --couple` | 一维管段 ↔ 二维法兰 耦合（Pt_Heater.3dm 真实几何） |
| `--cli --save` | **省铂曲线**：热工况 → 功率 → 电流 → 可减薄量 → 铂重 |
| `--cli --curve <dir>` | 省铂曲线细扫描 + 出图 `saving_curve.png` |
| `--cli --insul` | 法兰保温分界位置扫描 |
| `--cli --thick` | 孔周局部加厚扫描（治 J 越界） |
| `--cli --plate` | 二维法兰电流场 + 温度场（独立） |
| `--cli --plots <dir>` | 导出连接区场图 PNG |

验证：`dotnet test`（15 项）

---

## 结论：省 34 %，约 1006 g 铂

| | 现状 | 推荐 |
|---|---|---|
| 法兰冷却 | 压缩空气吹风 | **停吹风**，全包高纯氧化铝纤维 |
| 保温分界 | X = −80（覆盖 53 %） | **X = −200（全包）** |
| 铜排夹 | 自由辐射 | **水冷 80 °C** |
| 孔周 | 均厚 2.0 mm | **r ≤ 40 mm 加厚至 3.0 mm** |
| 管壁 | 1.000 mm | **0.561 mm** |
| 法兰厚 | 2.00 mm | **1.37 mm** |
| **总铂** | **2966 g** | **1960 g（−33.9 %）** |
| 析晶裕度 | −122 K ✗ | **+57 K ✓**（要求 ≥ +40） |
| J 管 / 法兰 | 7.63 / — | 10.00 / 10.00（卡在许用值） |

### 链条

```
停吹风 + 全包保温 ──→ 法兰抽热 267 → 145 W/片 ──→ 析晶裕度 −122 → +49 K
        + 水冷夹 ──→ 抽热 145 → 59 W/片        ──→ 裕度 +49 → +168 K
                                                    ↓ 富余兑换成减薄
        管壁 1.00 → 0.561 mm ──→ 电流 1199 → 892 A ──→ 法兰 J 下降
                                                    ──→ 法兰 1.82 → 1.37 mm
                                                    ──→ 总铂 −34 %
```

管子和法兰**一起瘦是复利**：管壁减薄抬高段电阻，同功率下电流下降，法兰的 J 随之下降，法兰也能减薄。

停在 0.561 mm 的原因**不是析晶**（还剩 +57 K），而是**管子的 J 打到 10.00 A/mm² 许用上限**——约束换人了。

### 吹风为什么贵

由质量方程 $m = d_{Pt}P/(\rho_e J^2)$，**吹掉的每一瓦都要由铂金发出来，直接折算成克数**。现状法兰抽热 267 W/片，水冷方案只有 103 W/片且是有用功。吹风是在用铂金买安全。

### 落地前需确认

1. **0.561 mm 管壁能否加工装配**（Ø50×300，属行业薄壁端 0.5–1.0）。若实际下限 0.8 mm，则省 16.7 %（496 g）。
2. **水冷夹结构与铂-铜接触热阻**——模型把舌片末端整条边设为 80 °C 定温。
3. **停吹风的过渡监测**。

---

## 几何来源

`Pt_Heater.3dm`（rhino3dm 提取，图层 `铂金管` / `法兰`）：

```
铂金管  Ø52/Ø50 → 壁厚 1.0 mm，长 300 mm，导电截面 160.2 mm²，1031 g
法兰    厚 2.0 mm，圆盘 Ø120，管孔 Ø52，舌片伸出 200 mm、末端宽 80 mm
        切点 x = −6.06 / 半宽 59.69（与 .3dm PathStart 独立吻合）
        平面净面积 23 591.6 mm²，单片 1012 g
保温    管：全段（氧化铝纤维 10 mm + 致密氧化铝套管 5 mm，先裹布后套管）
        法兰：X ≥ 分界 包覆纤维；其余裸露
电源    单相交流，可控矽相控；舌片末端整条边压接铜排
```

舌片末端截面 **160.0 mm²** ≈ 管截面 **160.2 mm²** —— 刻意配的。

---

## 物理模型

见 `docs/Pt_理论模型.md`，生成 Word：

```bash
pandoc docs/Pt_理论模型.md -o docs/Pt_理论模型_v2.0.docx --toc --toc-depth=3
```

```
q_v = ρe(T)·J²                    体积生热（由 J = σE 推出）
m   = d_Pt·P / (ρe·J²)            质量方程 —— J 钳死时铂量 ∝ 功率
J   ∝ t^(−1/2)                    壁厚与电流密度
ℓ   = √(k·A/β)                    热衰减长度
|ΔT_dip| = D / √(k·A·β)           法兰抽热造成的管根冷点 —— A ∝ t，
                                   减薄省铂却加深冷点（本问题的核心冲突）
S   = β·A / (I²·dρe/dT) > 1       恒流热稳定判据（β 用切线斜率）
```

---

## 求解器

| 模块 | 方程 | 验证 |
|---|---|---|
| `Bvp1D` | `d/ds(K dT/ds) + S(s,T) = 0` 通用一维内核，管段（s=x）与法兰径向（s=r）共用 | MMS 观测阶 1.99–2.00；解析肋片解 <1e-3；能量闭合 <1e-9 |
| `SegmentSolver` | 管段金属 + 玻璃耦合，外层解电流与壁厚 | 中点打靶 <0.5 K；J ≤ J_allow；质量方程自洽 1e-16 |
| `PlateCurrent2D` | `∇·(σ(T)·t·∇V)=0`，掩膜网格五点格式，变厚度 + σ(T) | 电流守恒 1.3e-3；网格收敛 0.8 % |
| `PlateThermal2D` | `∇·(k t ∇T) + q_v t − 2q″(T) = 0`，分段 q″，可选水冷端 | 逐格残差 Σ\|R\| ≈ 0；能量闭合 1.9e-7 |
| `CoupledSolver` | 外层不动点：管段 ↔ 二维法兰 ↔ σ(T) 电流场 ↔ 法兰厚度定尺 | \|ΔD\| < 2 W，2–3 次收敛 |

依赖：MathNet.Numerics（三次样条解析导数、Brent）、ScottPlot 5、xUnit。

**ScottPlot 离线安装**：SkiaSharp 原生包较大，网络差时用 `dotnet restore --disable-parallel` 串行还原。
不要用 `dotnet add package`——它失败时会回滚 PackageReference，看起来什么都没发生。

**求根策略**：管段电流用**二分**而非 Brent——残差每次要解一遍非线性 BVP，带迭代噪声，
Brent 的逆二次插值会放大噪声跳到错误分支。搜索上界钉在热稳定极限
`I_stab = √(β·A/(dρe/dT))` 之内，越界则抛错而非返回夹断值。

---

## ⚠ 已作废

**一维环形法兰模型**（`FlangeRadial`、`FlangeOptimizer`、`--opt`）按环形圆盘建模，
与实际的「圆盘 + 平面梯形舌片」几何不符。以下结论无效：

- Φ = 0.037（真值 0.72–0.82）
- 「法兰 849 g → 12 g」优化建议
- `r_o,max = √(C/t_min)` 可制造性判据与联合扫描表
- 理论模型 §8.9「管壁减薄补偿」（管壁不可能渐变）

**`--flare`（舌片延长/加宽）** 也已作废：加宽虽能把铜排接点从 1235 降到 338 °C，
但析晶裕度掉到 −26 K 且铂重涨到 4341 g。水冷夹方案比它省 2.4 kg。

`--cli` 主输出的「法兰 Φ」「析晶裕度」两行走旧模型，**以 `--couple` / `--save` 为准**。

## 待做

- 文档补章：二维电流场 / 二维温度场 / 耦合迭代的推导与验证；删除 §8.9
- 耦合结果接进 WinForms 界面（现只在 CLI）
- 法兰孔周 J 的贴体网格加密（现值是下界，+3.5 % 网格敏感）
- 强制对流用的是平板关联式，射流冲击的实际 h 更高——需按实际喷嘴标定

File: deliverable/旁证_2026-09-18/JM1960_表1_LT_over_L0.csv
# 出处,"Barter & Darling, Thermal Expansion of Rhodium-Platinum Alloys, Platinum Metals Rev., 1960, 4 (4), 138-140；表在 p.139"
# 量,Lt/Lo（0 °C 为基准的长度比，无量纲）；ε=(Lt/Lo-1) 亦列出，单位 1e-3 in/in 与 %
# 样品,1/8 in 直径拉丝棒，竖挂于对开管式电阻炉，标距 3 in，空气中（p.139 左栏）
# 精度,望远显微镜 ±0.0001 in / 3 in 标距 ⇒ ±3.3e-5 in/in（p.138 右栏末–p.139 左栏）
# 状态,硬拉态装炉 → 原位退火有永久缩短；表中曲线取「1500 °C 保温约 1 h 后的冷却曲线」（p.139 左栏 Experimental Results）
# 栏别,Platinum 栏 = 参考文献 2（Holborn/Scheel/Henning 1919，只到 1000 °C）；Rhodium 栏 = 参考文献 1（Ebert 1938）；10/20/30/95 % Rh 四栏 = 本文实测

T_degC,Platinum(Ref.2)_LtOverLo,10%Rh_LtOverLo,20%Rh_LtOverLo,30%Rh_LtOverLo,95%Rh_LtOverLo,Rhodium(Ref.1)_LtOverLo,Platinum(Ref.2)_eps_1e-3,10%Rh_eps_1e-3,20%Rh_eps_1e-3,30%Rh_eps_1e-3,95%Rh_eps_1e-3,Rhodium(Ref.1)_eps_1e-3,Platinum(Ref.2)_alpha_mean_1e-6_per_K,10%Rh_alpha_mean_1e-6_per_K,20%Rh_alpha_mean_1e-6_per_K,30%Rh_alpha_mean_1e-6_per_K,95%Rh_alpha_mean_1e-6_per_K,Rhodium(Ref.1)_alpha_mean_1e-6_per_K
0,1.00000,1.00000,1.00000,1.00000,1.00000,1.00000,0.000,0.000,0.000,0.000,0.000,0.000,,,,,,
100,1.00090,1.00100,1.00063,1.00092,1.00095,1.00085,0.900,1.000,0.630,0.920,0.950,0.850,9.0000,10.0000,6.3000,9.2000,9.5000,8.5000
200,1.00183,1.00200,1.00140,1.00170,1.00180,1.00180,1.830,2.000,1.400,1.700,1.800,1.800,9.1500,10.0000,7.0000,8.5000,9.0000,9.0000
300,1.00278,1.00300,1.00230,1.00270,1.00270,1.00280,2.780,3.000,2.300,2.700,2.700,2.800,9.2667,10.0000,7.6667,9.0000,9.0000,9.3333
400,1.00376,1.00410,1.00320,1.00350,1.00360,1.00385,3.760,4.100,3.200,3.500,3.600,3.850,9.4000,10.2500,8.0000,8.7500,9.0000,9.6250
500,1.00477,1.00510,1.00430,1.00450,1.00450,1.00490,4.770,5.100,4.300,4.500,4.500,4.900,9.5400,10.2000,8.6000,9.0000,9.0000,9.8000
600,1.00580,1.00610,1.00530,1.00540,1.00540,1.00600,5.800,6.100,5.300,5.400,5.400,6.000,9.6667,10.1667,8.8333,9.0000,9.0000,10.0000
700,1.00686,1.00720,1.00630,1.00640,1.00650,1.00710,6.860,7.200,6.300,6.400,6.500,7.100,9.8000,10.2857,9.0000,9.1429,9.2857,10.1429
800,1.00794,1.00830,1.00750,1.00750,1.00760,1.00825,7.940,8.300,7.500,7.500,7.600,8.250,9.9250,10.3750,9.3750,9.3750,9.5000,10.3125
900,1.00905,1.00940,1.00870,1.00850,1.00870,1.00950,9.050,9.400,8.700,8.500,8.700,9.500,10.0556,10.4444,9.6667,9.4444,9.6667,10.5556
1000,1.01019,1.01060,1.00990,1.00970,1.01000,1.01080,10.190,10.600,9.900,9.700,10.000,10.800,10.1900,10.6000,9.9000,9.7000,10.0000,10.8000
1100,,1.01170,1.01120,1.01090,1.01130,1.01210,,11.700,11.200,10.900,11.300,12.100,,10.6364,10.1818,9.9091,10.2727,11.0000
1200,,1.01310,1.01250,1.01210,1.01280,1.01350,,13.100,12.500,12.100,12.800,13.500,,10.9167,10.4167,10.0833,10.6667,11.2500
1300,,1.01440,1.01380,1.01350,1.01460,1.01500,,14.400,13.800,13.500,14.600,15.000,,11.0769,10.6154,10.3846,11.2308,11.5385
1400,,1.01580,1.01520,1.01490,1.01640,1.01650,,15.800,15.200,14.900,16.400,16.500,,11.2857,10.8571,10.6429,11.7143,11.7857
1500,,1.01760,1.01670,1.01650,1.01840,1.01810,,17.600,16.700,16.500,18.400,18.100,,11.7333,11.1333,11.0000,12.2667,12.0667
